Repository: OpenChapters/OpenChapters

# OpenChapters

## Purpose
This repository contains a series of LaTeX files and associated figures for chapters that are part of the OpenChapters project.  This project collects individual open source chapters on a variety of topical areas; via the web site https://openchapters.materials.cmu.edu the user can then select a number of chapters and automatically type set them into a nice book format.  This could be useful once we reach a critical mass of chapters; instructors could them compose their own custom course notes based on the available chapters.  The open source (Creative Commons) license model allow for individual authors to contribute their chapters, which will be edited by either Tony Rollett or Marc De Graef at CMU.

## Generating the PDF file
You can generate the main.pdf document yourself if you have a fully functional LaTeX installation.  First, clone the repo to some location on your hard drive using

*git clone ssh://github.com/OpenChapters/OpenChapters*

Then edit and typeset the main.tex file using the standard pdflatex command. The main.tex has instructions for the arara typesetting engine to perform all the individual LaTeX/makeindex/biber runs needed to get the whole thing done.  Of course, the OpenChapters web site provides a much more streamlined way to generate a PDF file or a collection of HTML files.

File: src/SelectedProperties/SelectedProperties.tex (part 1 of 4)
% 
% ###################################################################
% Copyright (c) 2018, AuthorName 
%  Editors: A.D. Rollett & M. De Graef
% All rights reserved.
%
% Licensed under the Creative Commons CC BY-NC-SA 4.0 License, 
% hereafter referred to as the "License"; you may not use this 
% document except in compliance with the License. You may obtain 
% a copy of the License at 
%     https://creativecommons.org/licenses/by-nc-sa/4.0/legalcode 
% Unless required by applicable law or agreed to in writing, all 
% material distributed under the License is distributed on an 
% "AS IS" BASIS, WITHOUT WARRANTIES OR CONDITIONS OF ANY KIND, 
% either express or implied. See the License for the specific 
% language governing permissions and limitations under the License.
% ###################################################################

% ###################################################################
% The following lines are to be uncommented or edited as needed 

%\corechapter{Yes}
%     uncomment this line only if this chapter is a core/foundational chapter;
%     for a core chapter a "Core" label will appear on the top left above the chapter title.

\OCchapterauthor{Marc De Graef, Carnegie Mellon University}
%     this will appear in a secondary header below the chapter title.

% All figures are stored in the src/MaterialProperty/eps folder and must be of the *.pdf type. 

\renewcommand{\chabbr}{SELPRP}

%     replace \noheaderimage by the chapter header image file name (without .pdf extension).
%     Chapter header images must be 2480 x 1240 pixels with 300dpi, RGB format.
%\chapterimage{SELPRPheader.pdf}
\chapterimage{\noheaderimage}

\chapter{Selected Anisotropic Material Properties}\label{\chabbr:SelectedProperties}

% add the author information so that it will appear in the Author List at the start of the document
\writeauthor{SELPRP:SelectedProperties}{Selected Anisotropic Material Properties}{De Graef}{Marc}{Materials Science and Engineering}{Carnegie Mellon University}{mdg@andrew.cmu.edu}{https://www.mse.engineering.cmu.edu/directory/bios/degraef-marc.html}

% Each chapter begins with Learning Objectives; the list of objectives should have links to sections/subsections using their OC labels
% each Learning Objective should be an active statement (i.e., contain a verb).  The \\ command can be used to force an item into the 
% second column if LaTeX breaks the line at an awkward location.
\begin{learningobjectives}
{\begin{itemize}
    \item[{\color{OCBurntOrange}\ref{\chabbr:intro}:}] Learn about 
    \item[{\color{OCBurntOrange}\ref{\chabbr:matprop}:}] Formally 
    \item[{\color{OCBurntOrange}\ref{\chabbr:tensorproperties}:}] Introduce  
%    \item[{\color{OCBurntOrange}\ref{\chabbr:algebras}:}] Learn about Normed Division Algebras
%    \item[{\color{OCBurntOrange}\ref{\chabbr:othernumbers}:}] Discover other number systems, such as dual numbers and split numbers
\end{itemize}}
\end{learningobjectives}
% ###################################################################
% ###################################################################
% ##################################################################

\section{Introduction}\label{\chabbr:sec:matpropIntroduction}
There are two major categories of crystalline materials: single crystals and polycrystals. In a single crystal, the atomic lattice has the same orientation over large distances, often on a macroscopic scale, and the defect density is intentionally kept as low as possible, or is kept at a precisely controlled level.  The latter is the case for microelectronics, where the precise doping level with donors or acceptors determines the local electrical properties of the substrate single crystal (usually silicon). At the same time, the dislocation density in the substrate is kept as low as possible, because dislocations have their own localized electrical properties that would be deleterious to the functionality of a device.  Silicon single crystals can be grown very large by means of the Czochralski method; cylindrical crystals of $40$ cm diameter and nearly two meters long have been fabricated.  In the power and aviation industries, Ni-based superalloys are routinely produced as large single crystals for turbine blades; in that case, there are two phases present, a face centered cubic matrix and a very high density of aligned cuboidal precipitates of an ordered second phase.  This microstructure has been engineered to make it difficult for dislocations to propagate large distances, thus reducing creep to a very low level and providing high strength at elevated temperatures.  

In polycrystals on the other hand, the crystal lattice has the same orientation only over short distances, millimeters,  tens to hundreds of microns or even in the nanometer range. The orientations of individual grains can be completely random, in which case we speak of an \indexit{untextured microstructure}, or there can be a preferential orientation, which leads to a \indexit{textured microstructure}.  Each grain will have material properties described by some of the tensors that we introduce in this chapter, but the overall properties of the polycrystal will depend on the details of the texture; in the present chapter, we will describe a number of important material property tensors in the context of single crystals.

\section{Engineering Notation}\label{\chabbr:sec:engineering} 

The attentive reader may have noticed that in the $K_{ij}$ matrix of eq.~\ref{PRPSYM:eq:Kmatrix} on page~\pageref{PRPSYM:eq:Kmatrix}, there are $36$ entries for the fourth rank elastic compliance tensor $s_{ijkl}$; they form a $6\times 6$ block along the diagonal of the matrix $K_{ij}$. But we know that a tensor of rank $n$ has $3^n$ components, which means that there are $3^4=81$ compliance components.  Similarly, for the stress and strain tensors, $\sigma_{ij}$ and $\epsilon_{ij}$, only six components are listed in the force and response vectors.  In section~\ref{\chabbr:sec:mechprop} we will see that both of these tensors are symmetric tensors, i.e., $\sigma_{ij}=\sigma_{ji}$ and $\epsilon_{ij}=\epsilon_{ji}$, so that effectively they have only six independent components, but it is unclear at this point why, for instance, the component $s_{zyzx}$ of the compliance tensor does not appear in the $K_{ij}$ matrix.

Since there are only $6$ independent components for both the stress and strain tensors, we may, instead of using $2$ indices that each run from $1$ to $3$, use a single index that runs from $1$ to $6$.  The only thing we need to do is define the correspondence between the double and single indices.  We define the \indexit{engineering notation} or \indexit{Voigt notation} by means of the following relation for the stress tensor:
\begin{equation}
	\sigma_{\left(\begin{matrix}
	11  &  12  &  13 \\
	21  &  22  &  23 \\
	31  &  32  &  33 \end{matrix}\right)}
	\leftrightarrow
	\sigma^e_{\left(\begin{matrix}
	1  &  6  &  5 \\
	6  &  2  &  4 \\
	5  &  4  &  3 \end{matrix}\right)}\rightarrow \sigma^e_J = \left(\begin{matrix}
	\sigma_{1}\\ \sigma_{2}\\ \sigma_{3}\\ \sigma_{4}\\ \sigma_{5}\\ \sigma_{6}\end{matrix}\right) 
	= \left(\begin{matrix}
	\sigma_{xx}\\ \sigma_{yy}\\ \sigma_{zz}\\ \sigma_{yz}=\sigma_{zy}\\ \sigma_{xz}=\sigma_{zx}\\ \sigma_{xy}=\sigma_{yx}\end{matrix}\right). 
\end{equation}	
The numbers $1$ through $3$ along the diagonal represent the normal stresses, while the numbers $4$ to $6$ represent the shear stresses.  We will always denote the single index description with a superscript $^e$, to indicate that the engineering notation is being used, i.e., $\sigma_{13} = \sigma^e_5$ and $\sigma_{22} = \sigma^e_2\ldots$. Furthermore, we will use capital subscripts to indicate that the index goes from $1$ to $6$, e.g. $\sigma^e_J$.

The same indexing scheme can be applied to the strain tensor, with the exception that the engineering shear strains are equal to twice the original shear strains: 
\begin{subequations}
\begin{align}
	\epsilon^e_I&= \epsilon_{ii}\qquad\mbox{for $i=I=1,2,3$};\nonumber\\
	\epsilon^e_4 &= 2\epsilon_{23};\\
	\epsilon^e_5 &= 2\epsilon_{13};\\
	\epsilon^e_6 &= 2\epsilon_{12}.
\end{align}
\end{subequations}
The reason for the factor of two in the shear strain components is not difficult to understand.  We want the relation between strain and stress (in engineering notation) to read:
\begin{equation}
	\epsilon^e_I= s^e_{IJ} \sigma^e_J \qquad\left(= \sum_{J=1}^6 s^e_{IJ} \sigma^e_J\right).\label{eq:seIJ}
\end{equation}
Note that the compliances $s^e_{IJ}$ are represented by a $6\times 6$ matrix that appears along the diagonal of the $K_{ij}$ matrix; intrinsic symmetry therefore means that $s^e_{IJ}=s^e_{JI}$, in other words, the matrix $s^e_{IJ}$ must be a symmetric matrix.  Since $I$ and $J$ each stand for a pair of subscripts, we find that the compliance tensor itself must have the following symmetry:
\begin{equation}
	s_{ijkl} = s_{klij}.
\end{equation}
Furthermore, we know that both stress and strain tensors are symmetric, i.e., $\epsilon_{ij}=\epsilon_{ji}$ and $\sigma_{kl} = \sigma_{lk}$.  Hence we have:
\[
	s_{ijkl} = s_{jikl} = s_{ijlk} = s_{jilk}.
\]
These symmetries reduce the number of independent components from $81$ to $21$ which agrees with the number of independent components in the symmetric $s^e_{IJ}$ matrix, which is given by $(36-6)/2+6$.  

Using eq.~\ref{eq:seIJ}, we have in particular that:
\begin{eqnarray}
	\epsilon^e_1 &=& s^e_{11}\sigma^e_1+s^e_{12}\sigma^e_2+s^e_{13}\sigma^e_3+s^e_{14}\sigma^e_4+s^e_{15}\sigma^e_5+s^e_{16}\sigma^e_6;\label{eq:se1}\\
	\epsilon^e_4 &=& s^e_{41}\sigma^e_1+s^e_{42}\sigma^e_2+s^e_{43}\sigma^e_3+s^e_{44}\sigma^e_4+s^e_{45}\sigma^e_5+s^e_{46}\sigma^e_6\label{eq:se4}.
\end{eqnarray}
Starting with $\epsilon^e_1$, we also have:
\begin{eqnarray*}
	\epsilon_{11} &=& s_{1111}\sigma_{11} + s_{1122}\sigma_{22} + s_{1133}\sigma_{33} +  s_{1112}\sigma_{12} +  s_{1121}\sigma_{21}  + \\ 
	&& s_{1113}\sigma_{13}+ s_{1131}\sigma_{31} + s_{1123}\sigma_{23} + s_{1132}\sigma_{32}. 
\end{eqnarray*}
Applying the symmetry of the compliance and stress tensors we can group a few terms:
\[	
	\epsilon_{11} = s_{1111}\sigma_{11} + s_{1122}\sigma_{22} + s_{1133}\sigma_{33} + 2 s_{1112}\sigma_{12} +2 s_{1113}\sigma_{13} +2 s_{1123}\sigma_{23}. 
\]
Since $\epsilon_{11}=\epsilon^e_1$, this expression must be equal to eq.~\ref{eq:se1}; thus we must also have $2s_{1112} = s^e_{16}$, $2s_{1113}=s^e_{15}$ and $2s_{1123} = s^e_{14}$.

For $\epsilon^e_4$ we have two possibilities, since the Voigt index $4$ can stand for both index pairs $23$ and $32$;  we can deal with this by adding the expressions for $\epsilon_{23}$ and $\epsilon_{32}$ together:
\begin{eqnarray}
	\epsilon_{23} &=& s_{2311}\sigma_{11} + s_{2322}\sigma_{22} + s_{2333}\sigma_{33} + 2 s_{2312}\sigma_{12} +2 s_{2313}\sigma_{13} +2 s_{2323}\sigma_{23};\\
	\epsilon_{32} &=& s_{3211}\sigma_{11} + s_{3222}\sigma_{22} + s_{3233}\sigma_{33} + 2 s_{3212}\sigma_{12} +2 s_{3213}\sigma_{13} +2 s_{3223}\sigma_{23}.
\end{eqnarray}
The sum of these two equals (using the symmetry properties of the compliance tensor $s_{ijkl}$ and the strain tensor $\epsilon_{ij}$):
\[
	2\epsilon_{23} = 2s_{2311}\sigma_{11}+2s_{2322}\sigma_{22} + 2s_{2333}\sigma_{33} + 4 s_{2312}\sigma_{12} +4 s_{2313}\sigma_{13} +4 s_{2323}\sigma_{23}.
\]
Comparing this with the engineering notation in eq.~\ref{eq:se4}, we have $\epsilon_4^e=2\epsilon_{23}$, $s^e_{41}=2s_{2311}$, $s^e_{44}=4s_{2323}$ and so on.  Summarizing, we find the definition of the Voigt notation for the strain tensor shown earlier, as well as :
\begin{subequations}\begin{align}
	s_{ijkl} &= s^e_{MN} \qquad\mbox{when $M$ and $N$ are $1,2$ or $3$};\\
	2s_{ijkl} &= s^e_{MN} \qquad\mbox{when either $M$ or $N$ is $4,5$ or $6$};\\
	4s_{ijkl} &= s^e_{MN} \qquad\mbox{when both $M$ and $N$ are $4,5$ or $6$}.
\end{align}\end{subequations}
These conversions allow for a single index notation to be used for stress and strain, and all material tensors related to them.  The disadvantage of using this notation is that the resulting quantities do not satisfy the tensor transformation equations.  To transform a material tensor from one reference frame to another requires the full tensor notation with all indices, not the engineering notation.  In other words, the relation
\[
	\epsilon_{ij} = s_{ijkl}\sigma_{kl}
\]
is a relation between tensors, but the relation
\[
	\epsilon^e_{I} = s^e_{IJ}\sigma^e_J
\]
is not.

The same reasoning can be used to derive the engineering notation expressions for the other material property tensors in the $K_{ij}$ matrix that relate a response to the stress tensor; examples include:
\begin{subequations}\begin{align}
	\alpha_{ij} &= \alpha^e_K \qquad\mbox{when $K$ is $1,2$ or $3$};\\
	2\alpha_{ij} &= \alpha^e_K \qquad\mbox{when $K$ is $4,5$ or $6$};\\
	d_{ijk} &= d^e_{iL} \qquad\mbox{when $L$ is $1,2$ or $3$};\\
	2d_{ijk} &= d^e_{iL}\qquad\mbox{when $L$ is $4,5$ or $6$}.
\end{align}\end{subequations}

Using single index notation for stresses and strains, the general material tensor relations can be rewritten as:
\begin{subequations}\begin{align}
	\Delta S &= \frac{C}{T}\Delta T +p_iE_i + q_iH_i + \alpha^e_{I}\sigma^e_{I};\\
	D_i &= p_i\Delta T + \kappa_{ij}E_j + \lambda_{ij} H_j + d^e_{iJ}\sigma^e_{J};\\
	B_i &= q_i\Delta T + \lambda_{ji}E_j + \mu_{ij} H_j + Q^e_{iJ}\sigma^e_{J};\\
	\epsilon^e_{I} &= \alpha^e_{I}\Delta T +d^e_{jI}E_j + Q^e_{jI} H_j + s^e_{IJ}\sigma^e_{J}.
\end{align}\end{subequations}
Despite the fact that the engineering notation results in relations between quantities that are not tensors, it is possible to write down the transformation rules directly in engineering notation and obtain expressions that are similar to the regular tensor transformations. As an example we consider once again the elastic compliance tensor in Voigt notation, $s^e_{IJ}$.  If we transform this tensor using the standard relation for a rotation matrix $\alpha_{ij}$ we have:
\[
	s'_{ijkl} = \alpha_{io}\alpha_{jp}\alpha_{kq}\alpha_{lr} s_{opqr}.
\]
We would like for the transformation of the engineering matrix $s^e_{IJ}$ to have a similar form:
\[
	s^{\prime e}_{IJ} = a_{IK}a_{JL} s^e_{KL},\qquad\text{(all subscripts run from $1$ to $6$)}
\]
where $a_{IK}$ is a $6\times 6$ transformation matrix that can be derived by working out the first fourfold summation explicitly, grouping terms, and converting to the engineering notation.  This is a tedious and lengthy computation but not a particularly difficult one, and the end result is given by:
{\small\begin{equation}
a_{IK} = \left(\begin{array}{cccccc}
		\alpha^2_{11}&\alpha^2_{12}&\alpha^2_{13} &2\alpha_{12}\alpha_{13} &2\alpha_{13}\alpha_{11} &2\alpha_{11}\alpha_{12} \\
		\alpha^2_{21}&\alpha^2_{22}&\alpha^2_{23} &2\alpha_{22}\alpha_{23} &2\alpha_{23}\alpha_{21} &2\alpha_{21}\alpha_{22} \\
		\alpha^2_{31}&\alpha^2_{32}&\alpha^2_{33} &2\alpha_{32}\alpha_{33} &2\alpha_{33}\alpha_{31} &2\alpha_{31}\alpha_{32} \\
		\alpha_{21}\alpha_{31}&\alpha_{22}\alpha_{32} &\alpha_{23}\alpha_{33} &\alpha_{22}\alpha_{33}+\alpha_{23}\alpha_{32} &\alpha_{21}\alpha_{33}+\alpha_{23}\alpha_{31} &\alpha_{22}\alpha_{31}+\alpha_{21}\alpha_{32} \\
		\alpha_{31}\alpha_{11}&\alpha_{32}\alpha_{12} &\alpha_{33}\alpha_{13} &\alpha_{12}\alpha_{33}+\alpha_{13}\alpha_{32} &\alpha_{13}\alpha_{31}+\alpha_{11}\alpha_{33} &\alpha_{11}\alpha_{32}+\alpha_{12}\alpha_{31} \\
		\alpha_{11}\alpha_{21}&\alpha_{12}\alpha_{22} &\alpha_{13}\alpha_{23} &\alpha_{12}\alpha_{23}+\alpha_{13}\alpha_{22} &\alpha_{13}\alpha_{21}+\alpha_{11}\alpha_{23} &\alpha_{11}\alpha_{22}+\alpha_{12}\alpha_{21} \\
		\end{array}\right)\label{eq:aIK}
\end{equation}}

\section{Mechanical Properties}\label{sec:mechprop}

\subsection{Derivation of the Strain Tensor}

Consider a solid, consisting of a large number of small volume elements, with dimensions $\mathrm{d}x$, $\mathrm{d}y$ and $\mathrm{d}z$, and volume $\mathrm{d}V=\mathrm{d}x\,\mathrm{d}y\,\mathrm{d}z$.  Each volume element is characterized by a position vector $\mathbf{r}$.  When this solid is \indexit{deformed} or \indexit{strained}, each point in the solid will move to a new position $\mathbf{r}^{\prime}$.  For small (infinitesimal) distortions, the coordinates of the new point can be found from those of the old point as follows~:
\[
\mathbf{r}^{\,\prime}=\mathbf{r}+\mathbf{u}(\mathbf{r}),
\]
where the vector $\mathbf{u}$ is a \indexit{displacement} vector field.  If $\mathbf{u}$ is a constant, independent of the position $\mathbf{r}$, then the deformation is equivalent to a \indexit{rigid body translation};  in that case the solid is not deformed, just translated in the direction of $\mathbf{u}$.  In general, the displacement vector $\mathbf{u}$ does depend on the position $\mathbf{r}$ in the solid.  

Now, consider two points A and B in the solid, separated by a small vector $\Delta\mathbf{r}$.  The deformation,  described by $\mathbf{u}(\mathbf{r})$, carries the points A and B into new points A$^{\prime}$ and B$^{\prime}$, with separation vector $\Delta\mathbf{r}^{\prime}$.  The point A is displaced to A$^{\prime}$ by addition of the displacement vector $\mathbf{u}(\mathbf{r})$ (if $\mathbf{r}$ is the position of A).  The point B is then translated to the point B$^{\prime}$, with displacement vector $\mathbf{u}(\mathbf{r}+\Delta\mathbf{r})$ (see Fig.~\ref{fig:h}).

\begin{figure}[b]
%\centering\leavevmode\includegraphics{Figures/deformation1}
\caption{Illustration of the effect of a deformation on the relative position of two points in a solid.}
\label{fig:h}
\end{figure}

The relative position of A and B after deformation is given by~:
\[
\Delta\mathbf{r}^{\prime}=A^{\prime}B^{\prime}=\Delta\mathbf{r}+\mathbf{u}(\mathbf{r}+\Delta\mathbf{r})-\mathbf{u}(\mathbf{r}).
\]
The change in magnitude of $\Delta\mathbf{r}$ can be found from the quantity $(\Delta r^{\prime})^2-(\Delta r)^2$. If we denote the Cartesian components of vectors by indices $i,k,\ldots$, where $i=1,2,3$, then the component $i$ of the vector $\Delta\mathbf{r}^{\,\prime}$ is given by~:
\[
\Delta x_i^{\prime}=\Delta x_i+u_i(x_1+\Delta x_1,x_2+\Delta x_2,x_3+\Delta x_3)-u_i(x_1,x_2,x_3),
\]
or, using a Taylor expansion for $u_i(x_1+\Delta x_1,x_2+\Delta x_2,x_3+\Delta x_3)$:
\[
\Delta x_i^{\prime}=\Delta x_i+\frac{\partial u_i}{\partial x_k}\Delta x_k.
\]
In a Cartesian reference frame the length of the vectors $\Delta\mathbf{r}$ and $\Delta\mathbf{r}^{\prime}$ is given by~:
\[
(\Delta r^{\prime})^2=\sum_{l=1}^{3}(\Delta x^{\prime}_l)^2,\qquad (\Delta r)^2=\sum_{l=1}^{3}(\Delta x_l)^2.
\]
Therefore, we find~:
\begin{eqnarray}
(\Delta r^{\prime})^2&=&\sum_{l=1}^{3}\left(\Delta x_l+\frac{\partial u_l}{\partial x_k}\Delta x_k
\right)\left(\Delta x_l+\frac{\partial u_l}{\partial x_m}\Delta x_m\right);\nonumber\\
&=&\sum_{l=1}^{3}(\Delta x_l)^2
+\Delta x_l\frac{\partial u_l}{\partial x_m}\Delta x_m+\Delta x_l\frac{\partial u_l}{\partial x_k}\Delta x_k
+\frac{\partial u_l}{\partial x_m}\frac{\partial u_l}{\partial x_k}\Delta x_m\Delta x_k.\nonumber
\end{eqnarray}
If the function $\mathbf{u}$ is smoothly varying over the solid volume, then its first derivatives will be small, and the product of the two derivatives can be neglected. Combining the second and third terms this leads to
\[
	(\Delta r^{\prime})^2-(\Delta r)^2=2\frac{\partial u_l}{\partial x_m}\Delta x_l\Delta x_m.
\]
This can be rewritten as~:
\[
(\Delta r^{\prime})^2-(\Delta r)^2=\left(\frac{\partial u_l}{\partial x_m}
+\frac{\partial u_m}{\partial x_l}\right)\Delta x_l\Delta x_m=
2\epsilon_{lm}\Delta x_l\Delta x_m.
\]
The quantity $\epsilon_{lm}$ is called the \indexit{linear strain tensor} or \indexit{strain tensor} for short.  Its elements are given by
\[
\epsilon_{ij}=\frac{1}{2}\left(\frac{\partial u_i}{\partial x_j}+\frac{\partial u_j}{\partial x_i}\right).
\]
This tensor describes how one can compute the \textit{change} in the distance between two points, when a deformation is applied; compare this to the \indexit{metric tensor}, which describes how the distance between two points can be measured in the \textit{absence} of a deformation. The strain tensor can be represented in matrix form~:
\[
\epsilon_{ij}=
\left(\begin{tabular}{ccc}\centering
$\frac{\partial u_1}{\partial x_1}$  & 
$\frac{1}{2}\left(\frac{\partial u_1}{\partial x_2}+\frac{\partial u_2}{\partial x_1}\right)$  &  
$\frac{1}{2}\left(\frac{\partial u_1}{\partial x_3}+\frac{\partial u_3}{\partial x_1}\right)$ \\
$\frac{1}{2}\left(\frac{\partial u_2}{\partial x_1}+\frac{\partial u_1}{\partial x_2}\right)$  & 
$\frac{\partial u_2}{\partial x_2}$  &  
$\frac{1}{2}\left(\frac{\partial u_2}{\partial x_3}+\frac{\partial u_3}{\partial x_2}\right)$ \\
$\frac{1}{2}\left(\frac{\partial u_3}{\partial x_1}+\frac{\partial u_1}{\partial x_3}\right)$  & 
$\frac{1}{2}\left(\frac{\partial u_3}{\partial x_2}+\frac{\partial u_2}{\partial x_3}\right)$  &  
$\frac{\partial u_3}{\partial x_3}$ 
\end{tabular}\right).
\]
Note that the deformation tensor is represented by a \indexit{symmetric matrix}, i.e., $\epsilon_{ij}=\epsilon_{ji}$.
The diagonal components are the \indexit{normal strains}, the off-diagonal components are the \indexit{shear strains}.

Next we discuss a few simple examples to clarify this new concept.
\begin{enumerate}\label{strainexamples}
\item Suppose that the solid is a sphere, and that the deformation is such that the sphere is equally compressed in all directions.  In other words, the deformation tends to decrease the radius of the sphere.  This may be achieved experimentally by surrounding the sphere with a high pressure fluid.  Each point in the sphere will move towards the center and the further away the point is from the center, the more it will move; evidently, the point at the center does not move at all.

The displacement field is then given by~:
\[
\mathbf{u}(\mathbf{r})=-\alpha\mathbf{r},
\]
with $\alpha$ a small constant describing the reduction of the sphere radius $R$ to $(1-\alpha)R$.  The vector components of $\mathbf{u}$ are hence $\mathbf{u}(\mathbf{r})=[-\alpha x,-\alpha y,-\alpha z]$.  The partial derivatives of the components of $\mathbf{u}$ are easily computed and the strain tensor is then given by~:
\[
\epsilon_{ij}=
\left(\begin{tabular}{ccc}\centering
$-\alpha$  &  0 & 0 \\ 
0 & $-\alpha$  &  0 \\
0 & 0 & $-\alpha$   \\
\end{tabular}\right).
\]
This type of distortion, for which the strain tensor is diagonal, with equal magnitude components, is known as a \indexit{hydrostatic distortion}.  

\item Assume a rectangular body, aligned along the Cartesian axes (see Fig.~\ref{fig:h2}).  A \indexit{shear distortion} is applied, shearing the top of the body to the right, while keeping the bottom in place.  The magnitude of the displacement vector $\mathbf{u}$ depends only upon the distance $z$ from the bottom plane.
\[
\mathbf{u}(\mathbf{r})=[0,\alpha z, 0]\qquad\mbox{with}\quad\alpha=\tan\theta.
\]

\begin{figure}
%\centering\leavevmode\includegraphics{Figures/deformation2}
\caption{Shear deformation of a rectangular body.}
\label{fig:h2}
\end{figure}

The partial derivatives are again easy to compute and the strain tensor is given by~:
\[
\epsilon_{ij}=
\left(\begin{tabular}{ccc}\centering
0 & 0 & 0 \\
0 & 0 & $\frac{\alpha}{2}$\\
0 & $\frac{\alpha}{2}$  & 0 \\
\end{tabular}\right).
\]
This is indeed a pure shear deformation, since only off-diagonal elements are different from zero. The volume of the solid remains unchanged during a pure shear deformation.

\item Consider a rectangular volume with dimensions $L_x,L_y,L_z$, which is subjected to a diagonal strain $\epsilon_{ii}$ (i.e., no shear strains). What is the volume change $\Delta V$?  

After deformation, the volume is given by $V' = L'_xL'_yL'_z$.  The individuals lengths $L_i$ are changed by an amount $\epsilon_{ii}$, so that $L'_i = (1+\epsilon_{ii})L_i$.  The volume change $\Delta V$ is therefore equal to
\begin{align*}
\Delta V = V'-V &= (1+\epsilon_{xx})L_x(1+\epsilon_{yy})L_y(1+\epsilon_{zz})L_z - L_xL_yL_z;\\
&= V(1+\epsilon_{xx})(1+\epsilon_{yy})(1+\epsilon_{zz})-V;\\
&\approx V(\epsilon_{xx}+\epsilon_{yy}+\epsilon_{zz}),
\end{align*}
where we have ignored the terms quadratic or higher in the strain.  The relative volume change $\Delta$, also known as the \indexit{dilatation}, is defined as
\[
	\Delta = \frac{\Delta V}{V} = \epsilon_{xx}+\epsilon_{yy}+\epsilon_{zz} = \text{Tr}(\epsilon_{ij}),
\]
where $\text{Tr}$ denotes the \indexit{trace operator} (sum of diagonal components).
\end{enumerate}

One can impose multiple displacements simultaneously and the resulting strain tensor will be the sum of the individual strain tensors (a consequence of the fact that all approximations are linear).  Note that the magnitude of the components of the strain tensor must always be much smaller than 1, otherwise the approximations made in the derivation of the tensor are no longer valid.  

It is possible to define a more general strain tensor, known as the Lagrange strain tensor, which must be used for larger deformations.  It is defined by:
 \[
	\eta_{ij} = \frac{1}{2}\left(\frac{\partial u_i}{\partial x_j} + \frac{\partial u_j}{\partial x_i} +
	\frac{\partial u_k}{\partial x_i}\frac{\partial u_k}{\partial x_j}\right),
\]
where the last term contains a summation over $k$.  When the derivatives are small, $\eta_{ij}\rightarrow\epsilon_{ij}$.  


\subsection{Derivation of the Stress Tensor}

To distort an element of volume $\mathrm{d}V$ in a solid, one must exert forces on the faces of this volume element.  A force exerted on a surface is called a \indexit{stress}, and has units of Newton per meter-squared or Pascal.  The \indexit{state of stress} of a volume element in a body is described by nine numbers, denoted $\sigma_{ij}$, with $i,j=1,2,3$ or $i,j=x,y,z$ for a Cartesian reference frame.  The number $\sigma_{ij}$ indicates the force per unit area in the \underline{positive} $i$ direction on a face with an \underline{outward} normal in the $j$ direction (see Fig.~\ref{fig:deformation3}). The diagonal components of the matrix $\sigma_{ij}$ are the \indexit{normal stresses}, the off-diagonal components are the \indexit{shear stresses}.  One can show that the stress tensor must be symmetric, i.e., $\sigma_{ij}=\sigma_{ji}$; if the tensor were not symmetric, then there would be an imbalance between applied forces and the object would begin to rotate; rotational motion is always excluded from the computation of stresses, so that the stress tensor is always symmetric.

\begin{figure}[h]
%\centering\leavevmode\includegraphics{Figures/deformation3}
\caption{Components of stress acting on the front, side, and top faces of an elemental cube.}
\label{fig:deformation3}
\end{figure}


From a thermodynamic point of view, the strain and stress tensors are conjugate quantities, and their product has dimensions of energy density.  When the Lagrange strain tensor is used, the stress tensor must be redefined in order to remain conjugate to the Lagrange strain. This results in a new symmetric tensor $t_{ij}$ known as the \indexit{thermodynamic tension}.  If we expand the internal energy in terms of the Lagrange strain tensor, then we obtain:
\[
	U = U(0) + c_{ij}\eta_{ij} + \frac{1}{2}c_{ijkl}\eta_{ij}\eta_{kl} + \ldots
\]
The first term is the energy of the unstrained material, which can be taken as zero.  The second term, $c_{ij}\eta_{ij}$, must vanish, because otherwise a material could lower its internal energy by spontaneously deforming.  Therefore, the expansion starts at the third term, which is quadratic in the strain. The thermodynamic tension can be defined by the derivative
\[
	\frac{\partial U}{\eta_{ij}} \equiv t_{ij}.
\]

% inset section on stresses in a bending beam !!!!



\subsection{Linear Elasticity: Hooke's Law}

In linear elasticity theory, each strain component (the Response) is linearly proportional to each stress component (the Field);  this is known as \indexit{Hooke's law}.  In general, since there are 9 stress components $\sigma_{ij}$ and 9 strain components $\epsilon_{kl}$, there are $9\times9=81$ proportionality constants, called the \indexit{elastic compliances}.  They are  represented by the fourth-rank tensor $s_{ijkl}$: 
\[
\epsilon_{ij}= s_{ijkl}\sigma_{kl}.
\]
The inverse relation is written as:
\[
\sigma_{ij}= c_{ijkl}\epsilon_{kl},
\]
where the fourth-rank tensor $c_{ijkl}$ is known as the \indexit{elastic moduli tensor}. Note that these 81 numbers can in principle be written as a $3\times 3\times 3\times 3$ matrix $c_{ijkl}$.  In practice, however, we consider these relations using the Voigt or engineering notation introduced in the previous section.  


\begin{table}[t]
\centering
\begin{tabular}{llr}
\hline
Crystal Class & Point groups & Elastic moduli tensor\\
\hline\hline
Triclinic  & \begin{minipage}[c]{1.5in} \pg{1}, \pg{2}\end{minipage} & 
{\footnotesize
$\left(\begin{matrix}
k_{11} & k_{12} & k_{13} & k_{14} & k_{15} & k_{16}\\
k_{12} & k_{22} & k_{23} & k_{24} & k_{25} & k_{26}\\
k_{13} & k_{23} & k_{33} & k_{34} & k_{35} & k_{36}\\
k_{14} & k_{24} & k_{34} & k_{44} & k_{45} & k_{46}\\
k_{15} & k_{25} & k_{35} & k_{45} & k_{55} & k_{56}\\
k_{16} & k_{26} & k_{36} & k_{46} & k_{56} & k_{66}\end{matrix}\right)$}
\\
\hline
Monoclinic &\begin{minipage}[c]{1.5in} \pg{3}, \pg{4},\\ \pg{5} \end{minipage}&
{\footnotesize
$\left(\begin{matrix}
k_{11} & k_{12} & k_{13} & 0 & 0 & k_{16}\\
k_{12} & k_{22} & k_{23} & 0 & 0 & k_{26}\\
k_{13} & k_{23} & k_{33} & 0 & 0 & k_{36}\\
0 & 0 & 0 & k_{44} & k_{45} & 0\\
0 & 0 & 0 & k_{45} & k_{55} & 0\\
k_{16} & k_{26} & k_{36} & 0 & 0 & k_{66}\end{matrix}\right)$}
\\
\hline
Orthorhombic &\begin{minipage}[c]{1.5in} \pg{6}, \pg{7},\\ \pg{8} \end{minipage}& 
{\footnotesize
$\left(\begin{matrix}
k_{11} & k_{12} & k_{13} & 0 & 0 & 0\\
k_{12} & k_{22} & k_{23} & 0 & 0 & 0\\
k_{13} & k_{23} & k_{33} & 0 & 0 & 0\\
0 & 0 & 0 & k_{44} & 0 & 0\\
0 & 0 & 0 & 0 & k_{55} & 0\\
0 & 0 & 0 & 0 & 0 & k_{66}\end{matrix}\right)$}
\\
\hline
Lower Tetragonal &\begin{minipage}[c]{1.0in} \pg{9}, \pg{10},\\ \pg{11} \end{minipage}&
{\footnotesize
$\left(\begin{matrix}
k_{11} & k_{12} & k_{13} & 0 & 0 & k_{16}\\
k_{12} & k_{11} & k_{13} & 0 & 0 & -k_{16}\\
k_{13} & k_{13} & k_{33} & 0 & 0 & 0\\
0 & 0 & 0 & k_{44} & 0 & 0\\
0 & 0 & 0 & 0 & k_{44} & 0\\
k_{16} & -k_{16} & 0 & 0 & 0 & k_{66}\end{matrix}\right)$}
\\
Upper Tetragonal & \begin{minipage}[c]{1.6in}\pg{12}, \pg{13},\\ \pg{14}, \pg{15} \end{minipage}&
{\footnotesize
$\left(\begin{matrix}
k_{11} & k_{12} & k_{13} & 0 & 0 & 0\\
k_{12} & k_{11} & k_{13} & 0 & 0 & 0\\
k_{13} & k_{13} & k_{33} & 0 & 0 & 0\\
0 & 0 & 0 & k_{44} & 0 & 0\\
0 & 0 & 0 & 0 & k_{44} & 0\\
0 & 0 & 0 & 0 & 0 & k_{66}\end{matrix}\right)$}
\\
\hline
\end{tabular}
\caption{The 32 crystallographic point groups, subdivided into the 11 Laue classes
and their associated fourth rank symmetric tensors $k_{ij}$.}
\label{tb:classes}
\end{table}

\addtocounter{table}{-1}
\begin{table}[t]
\centering
\begin{tabular}{llr}
\hline
Crystal Class & Point groups & Elastic moduli tensor\\
\hline\hline
Lower Trigonal & \begin{minipage}[c]{1.5in}\pg{16}, \pg{17}  \end{minipage}& 
{\footnotesize
$\left(\begin{matrix}
k_{11} & k_{12} & k_{13} & k_{14} & k_{15} & 0\\
k_{12} & k_{11} & k_{13} & -k_{14} & -k_{15} & 0\\
k_{13} & k_{13} & k_{33} & 0 & 0 & 0\\
k_{14} & -k_{14} & 0 & k_{44} & 0 & -\sqrt{2}k_{15}\\
k_{15} & -k_{15} & 0 & 0 & k_{44} & \sqrt{2}k_{14}\\
0 & 0 & 0 & -\sqrt{2}k_{15} & \sqrt{2}k_{14} & k_{11}-k_{12}\end{matrix}\right)$}\\
Upper Trigonal & \begin{minipage}[c]{1.5in}\pg{18}, \pg{19},\\ \pg{20}  \end{minipage}& 
{\footnotesize
$\left(\begin{matrix}
k_{11} & k_{12} & k_{13} & k_{14} & 0 & 0\\
k_{12} & k_{11} & k_{13} & -k_{14} & 0 & 0\\
k_{13} & k_{13} & k_{33} & 0 & 0 & 0\\
k_{14} & -k_{14} & 0 & k_{44} & 0 & 0\\
0 & 0 & 0 & 0 & k_{44} & \sqrt{2}k_{14}\\
0 & 0 & 0 & 0 & \sqrt{2}k_{14} & k_{11}-k_{12}\end{matrix}\right)$}\\
\hline
Lower Hexagonal & \begin{minipage}[c]{1.5in}\pg{21}, \pg{22},\\ \pg{23}  \end{minipage}& 
{\footnotesize
$\left(\begin{matrix}
k_{11} & k_{12} & k_{13} & 0 & 0 & 0\\
k_{12} & k_{11} & k_{13} & 0 & 0 & 0\\
k_{13} & k_{13} & k_{33} & 0 & 0 & 0\\
0 & 0 & 0 & k_{44} & 0 & 0\\
0 & 0 & 0 & 0 & k_{44} & 0\\
0 & 0 & 0 & 0 & 0 & k_{11}-k_{12}\end{matrix}\right)$}
\\
Upper Hexagonal & \begin{minipage}[c]{1.6in}\pg{24}, \pg{25},\\ \pg{26}, \pg{27}  \end{minipage}& 
{\footnotesize
$\left(\begin{matrix}
k_{11} & k_{12} & k_{13} & 0 & 0 & 0\\
k_{12} & k_{11} & k_{13} & 0 & 0 & 0\\
k_{13} & k_{13} & k_{33} & 0 & 0 & 0\\
0 & 0 & 0 & k_{44} & 0 & 0\\
0 & 0 & 0 & 0 & k_{44} & 0\\
0 & 0 & 0 & 0 & 0 & k_{11}-k_{12}\end{matrix}\right)$}
\\
\hline
Lower Cubic  &  \begin{minipage}[c]{1.5in}\pg{28}, \pg{29} \end{minipage} &
{\footnotesize
$\left(\begin{matrix}
k_{11} & k_{12} & k_{12} & 0 & 0 & 0\\
k_{12} & k_{11} & k_{12} & 0 & 0 & 0\\
k_{12} & k_{12} & k_{11} & 0 & 0 & 0\\
0 & 0 & 0 & k_{44} & 0 & 0\\
0 & 0 & 0 & 0 & k_{44} & 0\\
0 & 0 & 0 & 0 & 0 & k_{44}\end{matrix}\right)$}
\\
Upper Cubic & \begin{minipage}[c]{1.5in}\pg{30}, \pg{31},\\ \pg{32}  \end{minipage}&
{\footnotesize
$\left(\begin{matrix}
k_{11} & k_{12} & k_{12} & 0 & 0 & 0\\
k_{12} & k_{11} & k_{12} & 0 & 0 & 0\\
k_{12} & k_{12} & k_{11} & 0 & 0 & 0\\
0 & 0 & 0 & k_{44} & 0 & 0\\
0 & 0 & 0 & 0 & k_{44} & 0\\
0 & 0 & 0 & 0 & 0 & k_{44}\end{matrix}\right)$}
\\
\hline
\end{tabular}
\caption{The 32 crystallographic point groups, subdivided into the 11 Laue classes 
and their associated fourth rank symmetric tensors $k_{ij}$ (continued).}
\end{table}

We have already seen that there are $21$ independent compliances or elastic moduli after application of the thermodynamic or intrinsic symmetry to the compliance tensor.  Next, we need to apply crystallographic symmetry using the procedures described in section~\ref{sec:tensorsymmetry}; this is a tedious process so we only show the end result in Table~\ref{tb:classes}. 

To derive the elastic moduli matrix $c^e_{IJ}$ (the elastic compliance matrix $s^e_{IJ}$) from this table, the entries must be divided (multiplied) by a factor $f$, as follows:
\begin{align*}
	f &= 1\qquad\mbox{$I,J$ are $1,2,3$};\\
	f &= 2\qquad\mbox{$I,J$ are $4,5,6$};\\
	f &= \sqrt{2}\qquad\mbox{$I$ is $1,2,3$; $J$ is $4,5,6$};
\end{align*}
\[
	c^e_{IJ} = k_{IJ}/f\qquad\mbox{and}\qquad s^e_{IJ} = k_{IJ}\times f.
\]

From the table entries we can see that for an upper tetragonal crystal there are only 6 independent elastic constants, and for a cubic crystal there are only 3 independent constants.  If the material is \indexit{isotropic}, i.e., the elastic properties do not depend on the orientation of the material, then there are only two constants, which are known as the \indexit{Lam{\'e} constants}, $\lambda$ and $G$;  $G$ is also known as the \indexit{shear modulus}.

The relations between applied stress and resulting strain for an elastically isotropic body ($c_{1122}=\lambda$, $c_{2323}=G$, and $c_{1111}=\lambda+2G$) are given by~:
\begin{eqnarray}
\sigma_{ii}&=&2G\epsilon_{ii}+\lambda(\epsilon_{11}+\epsilon_{22}+\epsilon_{33});\nonumber\\
\sigma_{13}=\sigma_{31}&=&2G\epsilon_{13};\nonumber\\
\sigma_{23}=\sigma_{32}&=&2G\epsilon_{23};\nonumber\\
\sigma_{12}=\sigma_{21}&=&2G\epsilon_{12}.\nonumber
\end{eqnarray}
In $6\times 6$ matrix form, this is equivalent to:
\begin{equation}
	\left(\begin{matrix}\sigma_{11}\\\sigma_{22}\\\sigma_{33}\\\sigma_{23}\\\sigma_{13}\\\sigma_{12}\end{matrix}\right) = \left(\begin{matrix}
\lambda+2G & \lambda& \lambda & 0 & 0 & 0\\
\lambda & \lambda+2G & \lambda & 0 & 0 & 0\\
\lambda & \lambda & \lambda+2G & 0 & 0 & 0\\
0 & 0 & 0 & G & 0 & 0\\
0 & 0 & 0 & 0 & G & 0\\
0 & 0 & 0 & 0 & 0 & G\end{matrix}\right)
\left(\begin{matrix}\epsilon_{11}\\ \epsilon_{22}\\ \epsilon_{33}\\ 2\epsilon_{23}\\ 2\epsilon_{13}\\ 2\epsilon_{12}\end{matrix}\right).
\end{equation}

For the examples on page~\pageref{strainexamples}, the stresses for an isotropic body can be computed from the equations above~:
\begin{enumerate}
\item For the compressed sphere~:
\begin{equation}
	\sigma_{11}=\sigma_{22}=\sigma_{33}=-\alpha(2G+3\lambda)\qquad\text{(all others vanish)}\nonumber
\end{equation}
One usually defines the \indexit{pressure} as the average of the diagonal elements of the stress tensor, i.e., $P=\langle\sigma_{ii}\rangle=\frac{1}{3}(\sigma_{11}+\sigma_{22}+\sigma_{33})=-\alpha(2G+3\lambda)$.

\item
For the sheared rectangular body~:
\begin{equation}
\sigma_{23}=\sigma_{32}=G\alpha\qquad\text{(all others vanish)}\nonumber
\end{equation}
Note that, for pure shears, the Lam\'e constant $\lambda$ does not enter in the equations, hence the name \indexit{shear modulus} for $G$.

\end{enumerate}

The Lam\'e constants can be rewritten in terms of three other constants~:
\begin{enumerate}
\item \indexit{Young's modulus}~: the ratio of longitudinal stress to longitudinal strain under uniaxial normal loading in the longitudinal direction.
\[
E=2G+\frac{G\lambda}{G+\lambda}\qquad(=2G(1+\nu))
\]
\item \indexit{Poisson's ratio}~: minus the ratio of lateral strain to longitudinal strain.
\[
\nu=\frac{\lambda}{2(\lambda+G)}
\]
\item \indexit{Bulk modulus}~: minus the ratio of pressure to dilatation.
\[
K=-\frac{1}{3}\frac{\sigma_{11}+\sigma_{22}+\sigma_{33}}{\epsilon_{11}+\epsilon_{22}+\epsilon_{33}}=-\frac{\text{Tr}(\sigma_{ij})}{3\text{Tr}(\epsilon_{ij})}=\frac{E}{3(1-2\nu)}
\] 
\end{enumerate}

\subsection{Relation between Young's modulus and tensile direction}
As an example application of linear elasticity theory, let us now consider the case of a crystal with cubic symmetry, and ask the question: \textit{how does the Young's modulus change with crystal orientation?}  If we align the crystal in a tension device so that the tensile axis lies along the $x$-direction, and we apply a force per unit area of $\sigma_{11}=\sigma^e_1$ along this direction, then the resulting strain in the direction of the stress will be given by:
\[
	\epsilon^e_{1} = s^e_{11}\sigma^e_{1};
\]
The Young's modulus $E$ is defined as the slope of the linear part of the stress-strain curve:
\[
	E = \frac{\sigma^e_1}{\epsilon^e_1} = \frac{1}{s^e_{11}}.
\]
If the crystal is rotated, then the tensor elements must first be transformed from the crystal reference frame to the laboratory reference frame (in which the $x$-direction is defined).  The general transformation relation for a 4-th rank tensor is given by:
\[
	s'_{ijkl} = \alpha_{im} \alpha_{jn} \alpha_{ko} \alpha_{lp}s_{mnop},
\]
with $\alpha_{ij}$ the coordinate transformation matrix.  In this particular case we do not need to transform the whole tensor, but only the component $s'_{1111}=s^{\prime e}_{11}$.  In the crystal reference frame, the component $s'_{1111}$ is given by:
\begin{align*}
	s'_{1111} 	=& 	\alpha_{11}^4s_{1111}+ \alpha_{12}^4s_{2222}+ \alpha_{13}^4s_{3333}+
				\alpha_{11}^2 \alpha_{12}^2s_{1122}+ \alpha_{11}^2 \alpha_{13}^2s_{1133}+ \alpha_{12}^2 \alpha_{13}^2s_{2233}+\\
			&	\alpha_{12}^2 \alpha_{11}^2s_{2211}+ \alpha_{13}^2 \alpha_{11}^2s_{3311}+ \alpha_{13}^2 \alpha_{12}^2s_{3322}+
				\alpha_{12}^2 \alpha_{13}^2s_{2323}+ \alpha_{11}^2 \alpha_{13}^2s_{1313}+ \alpha_{11}^2 \alpha_{12}^2s_{1212}.
\end{align*}
Using the symmetry of the cubic compliance tensor and converting to Voigt notation (but dropping the superscript $^e$), this can be simplified as follows:
\begin{equation}
	s'_{11} = s_{11}(\alpha_{11}^4+ \alpha_{12}^4+ \alpha_{13}^4)+(2s_{12}+s_{44})(\alpha_{11}^2 \alpha_{12}^2
	+ \alpha_{11}^2 \alpha_{13}^2+ \alpha_{12}^2 \alpha_{13}^2).
\end{equation}


\begin{table}[t]
\centering
\begin{tabular}{lrrrlrrc}
\hline
Element & $c_{11}$ & $c_{12}$ & $c_{44}$ & $A$ & $E_{100}$ & $E_{111}$ & $E_{111}/E_{100}$ \\
\hline
\hline
 Ag &   12.4&    9.3&    4.6&    2.97&    4.42&   12.02&    2.71\\
 Al &   10.8&    6.1&    2.9&    1.23&    6.40&    7.73&    1.21\\
 Au &   18.6&   15.7&    4.2&    2.90&    4.23&   11.62&    2.75\\
