Repository: OpenChapters/OpenChapters

# OpenChapters

## Purpose
This repository contains a series of LaTeX files and associated figures for chapters that are part of the OpenChapters project.  This project collects individual open source chapters on a variety of topical areas; via the web site https://openchapters.materials.cmu.edu the user can then select a number of chapters and automatically type set them into a nice book format.  This could be useful once we reach a critical mass of chapters; instructors could them compose their own custom course notes based on the available chapters.

File: src/SelectedProperties/SelectedProperties.tex (part 2 of 4)
% 
 Cu &   16.8&   12.1&    7.5&    3.19&    6.67&   19.02&    2.85\\
 Fe &   23.7&   14.1&   11.6&    2.42&   13.18&   28.44&    2.16\\
 Mo &   46.0&   17.6&   11.0&    0.77&   36.26&   29.06&    0.80\\
 Na &    0.73&    0.63&    0.42&    8.40&    0.15&    1.04&    7.11\\
 Ni &   24.7&   14.7&   12.5&    2.50&   13.73&   30.46&    2.22\\
 Pb &    5.0&    4.2&    1.5&    3.75&    1.17&    4.05&    3.47\\
 W  &   50.1&   19.8&   15.1&    1.00&   38.89&   38.77&    1.00\\
 \hline
 Si&              16.6&    6.4&    8.0&    1.57&   13.04&   18.87&    1.45\\
 Diamond&  107.6&   12.5&   57.6&    1.21&  105.00&  120.47&    1.15\\
 TiC&            51.2&   11.0&   17.7&    0.88&   47.31&   42.76&    0.90\\
\hline
 LiF&   11.2&    4.6&    6.3&    1.91&    8.52&   14.44&    1.69\\
 MgO&   29.1&    9.0&   15.5&    1.54&   24.85&   34.99&    1.41\\
 NaCl&    4.9&    1.3&    1.3&    0.72&    4.35&    3.32&    0.76\\
\hline
\end{tabular}
\caption{Selected values for the elastic moduli, the anisotropy, Young's moduli along $[100]$ and $[111]$
directions and the Zener ratio.  All moduli should be multiplied by $10^{10}$ N/m$^2$.}
\label{tb:moduli}
\end{table}

Note that this equation does not contain all the components of the matrix $\alpha_{ij}$, but only the first row.  The components on this row are the direction cosines of the direction $[uvw]$ that is parallel to the tensile axis, measured with respect to the cubic crystal reference frame.  If we denote these direction cosines by the symbol $\beta_i$, with
\[
	\beta_1 = \frac{u}{\sqrt{u^2+v^2+w^2}}, \beta_2 = \frac{v}{\sqrt{u^2+v^2+w^2}}, 
	\beta_3 = \frac{w}{\sqrt{u^2+v^2+w^2}},
\]
then, after some algebra, we can rewrite the component $s'_{11}$ once more as:
\[
	s'_{11} = s_{11} - 2(s_{11}-s_{12}-\frac{s_{44}}{2})\left[\beta_1^2\beta_2^2+\beta_1^2\beta_3^2
	+\beta_2^2\beta_3^2\right].
\]
The Young's modulus is then the inverse of this expression.  It is straightforward to show that 
\begin{align*}
	E_{100} &= \frac{1}{s_{11}};\\
	E_{111} &= \frac{3}{s_{11}+2s_{12}+s_{44}},
\end{align*}
so that we can express the Young's modulus for an arbitrary direction $[uvw]$ as a function of the Young's moduli for the $[100]$ and $[111]$ directions (these are the ones that can usually be found in tables).
\begin{equation}
	\frac{1}{E_{uvw}} = \frac{1}{E_{100}} - 3\left(\frac{1}{E_{100}}-\frac{1}{E_{111}}\right)
	\left[\beta_1^2\beta_2^2+\beta_1^2\beta_3^2+\beta_2^2\beta_3^2\right].
\end{equation}

 Some representative values of elastic moduli, Young's moduli, and two other important quantities are shown in Table~\ref{tb:moduli}.  The other quantities are:
 \begin{itemize}
 	\item the elastic anisotropy, $A$, defined by 
	\[
		A = \frac{2c_{44}}{c_{11}-c_{12}}.
	\]
	For an elastically isotropic crystal, $A=1$.
	
	\item Zener's ratio is the ratio of the $[111]$ to $[100]$ Young's moduli, and is also a measure for crystal anisotropy.
\end{itemize}
It should be noted that elastically isotropic materials still require two elastic moduli (the Lam\'e constants) for a complete description of their elastic properties, even for cubic symmetry.  As the tensor rank increases, one requires an increasing number of independent constants to fully describe the property.



\subsection{Important other experimental stress tests} 
The tensile test represents only one of several important stress states that can be generated in a material.  It has a particularly simple geometry in which the stress is approximately constant across the entire cross section $A$ of the gauge length; thus, the stress level, $\sigma$, is simply the load or force $F$ divided by the area $A$, i.e., $\sigma = F/A$.  There are two other important test geometries in which the stress value is not simply the force divided by the area (although the units are still N/m$^2$): the \indexit{bending test} and the \indexit{torsion test}.  We will describe both tests in the following sections.

\subsubsection{Bending tests} 
% geometries: single beam, three-point, four-point tests 
Bending tests are used to measure the \indexit{bending strength} or \indexit{flexural strength} of a material.  There are several common geometries that differ in terms of the number of support points and the number of load points. Fig.~\ref{fig:threepointbend} shows a schematic of the three-point bending test. A beam with rectangular cross section $b\times h$ is supported at two points at a distance $L$ from each other.  A force $F$ is applied at the center between the two supports; the force exerts a torque on the beam, causing it to bend.  The top half of the beam is under a compressive stress whereas the bottom half experiences a tensile stress; thus, in the center plane of the beam, there is no stress.  Therefore, the stress depends on position in the beam and can not be computed simply as force divided by cross-sectional area.  

\begin{figure}[h]
%\centering\leavevmode\includegraphics[width=4in]{Figures/threepointbend}
\caption{Schematic of a three-point bending test on a beam with rectangular cross section $b\times h$.}
\label{fig:threepointbend}
\end{figure}

As the applied force increases, a cross-sectional plane, indicated by the solid vertical line right of center, will be tilted or rotated around its center line (the neutral axis of the cross section). There is an areal moment of inertia associated with this rotation, i.e., a quantity describing the resistance of the cross-section to rotation around the neutral axis.  Denoting the distance from an arbitrary point in the cross section to the neutral axis by $z$, the area moment of inertia, $I$, is given by:
\[
	I = \int_{-h/2}^{h/2} z^2\, \mathrm{d}A = b\int_{-h/2}^{h/2} z^2\,\mathrm{d}z = \frac{b\,h^3}{12}.
\]
The force $F$ results in a moment with respect to each of the supports, and the maximum moment occurs at the center of the beam. If we remove the right half of the beam, and consider that the force on the left support is $F/2$, then the moment arm on the center cross section has length $L/2$, so that the maximum moment is given by:
\[
	M = \frac{F\, L}{4}.
\]
The stress magnitude at a level $z$ above or below the center plane of the beam is then given by:
\[
	\sigma(z) = \frac{M}{I}z = \frac{F\,L}{4\,I}z = \frac{3F\,L}{b\,h^3}z.
\]
Note that the stress varies linearly across the cross section, and that the maximum flexural stress is attained for $z=h/2$:
\[
	\sigma_{\text{max}} = \frac{3F\, L}{2b\,h^2}.
\]
It can be shown that the maximum deflection $\delta_{\text{max}}$ at the center of a rectangular beam is given by:
\[
	\delta_{\text{max}} = \frac{F\,L^3}{48E\,I} = \frac{F\,L^2}{4E\,b\,h^3},
\]
where $E$ is the Young's modulus of the material.  Hence, when the sample and instrument dimensions are known, a measurement of the slope of the deflection vs.\ applied force results in a value for $E$, as long as the deformation remains in the elastic regime.  

For beams with other cross-sectional shapes, the correct expression for $I$ needs to be substituted in the equations above.  There are other common geometries for bending tests, in particular the four-point bending test, in which the load is applied in two points instead of one.  Stress and deflection relations for all test geometries are well known and can be found in reference handbooks as well as in the ASTM standards for bending tests.

\subsubsection{Torsion test}
In a torsion experiment, a sample is twisted by an applied torque that generates shear stresses in the material.  Along the center axis of the (cylindrical) beam, the shear stress is zero, and it is maximal on the outer surface; the center axis is thus the neutral axis.  At a distance $r$ from the neutral axis, the torque, $T$, generates a shear stress, $\tau$, given by:
\[
	\tau(r) = \frac{T}{J_T}r
\]
where $J_T$ is the torsion constant, a quantity that depends on the cross sectional shape of the beam, and is equal to the polar moment of inertia for solid beams.  For a cylindrical beam of radius $R$, the polar moment of inertia is computed as follows:
\[
	J_T = \int_0^{2\pi}\int_0^{R} r^2\,r\mathrm{d}r\mathrm{d}\phi = \frac{\pi R^4}{2}
\]
The total (elastic) deflection angle due to torsion can then be formulated as:
\[
	\varphi = \frac{2T\,L}{\pi R^4\,G},
\]
where $G$ is the shear modulus and $L$ the length of the beam. In the elastic regime, a torsion test can thus be used to determine the shear modulus of a material.


%%%%%%%%%%%%%%%%%%%%%%%%%%%%%%%%%%%%%%%%
%%%%%%%%%%%%%%%%%%%%%%%%%%%%%%%%%%%%%%%%
%%%%%%%%%%%%%%%%%%%%%%%%%%%%%%%%%%%%%%%%
\section{Electrical Properties}\label{sec:emag}

%

Since the discovery by Maxwell in the second half of the 19th century of the equations that govern the behavior of electrical and magnetic fields, the number of applications of electromagnetic fields has grown exponentially.  While we are very familiar with electricity, there are many material properties related to electric fields that might not be as familiar to us.  Similarly, we know (or we think we know) what a magnetic field is, because we deal with magnets not infrequently, but there are many less familiar areas where magnetism plays a crucial role.  In this section, we will first introduce the basic definitions of electromagnetic fields, and then concentrate on the material properties that are related to them.  At this point, we will only discuss the properties of single crystals.

\subsection{Paraelectric behavior}

When electrical charges, positive or negative, are distributed throughout space, there will be an \indexit{electric field}, $\mathbf{E}$, associated with this distribution.   According to electrodynamics, the electric field is defined as the gradient of the \indexit{electrical potential}, $\phi_e$, which, in turn, is determined by the charge distribution, $\rho_e(\mathbf{r})$.  The mathematical relations between them are given by:
\begin{equation}
	\mathbf{E}(\mathbf{r}) = -\bm{\nabla} \phi_e(\mathbf{r}) = -(\frac{\partial \phi_e}{\partial x_1}\mathbf{e}_1+
		\frac{\partial \phi_e}{\partial x_2}\mathbf{e}_2+
		\frac{\partial \phi_e}{\partial x_3}\mathbf{e}_3),
\end{equation}
and 
\begin{equation}
	\phi_e(\mathbf{r}) = \frac{1}{4\pi\epsilon_0} \int \frac{\rho(\mathbf{r}')}{\vert\mathbf{r}-\mathbf{r}'\vert}\,\mathrm{d}\mathbf{r}',
\end{equation}
where $\epsilon_0$ is the \indexit{permittivity of free space}, equal to  $8.854\times 10^{-12}$ F/m (Farad per meter).\footnote{One Farad is equal  to 1 Coulomb per Volt $[C/V]$, and is the unit of capacitance.}  The integration runs over all of space. This expression essentially states that the electrical potential in a given point $\mathbf{r}$ is determined by all charges located at positions $\mathbf{r}'$.  The denominator indicates that the potential energy is inversely proportional to the distance.  The potential is measured in Volts $[V]$, and the electric field in Volts per meter $[V/m]$.

Consider next a material which is placed in this electric field.  It is a good assumption to consider the material as electrically neutral, i.e., the centers of charge for positive and negative charges coincide, when the material is outside the field.  In the field, opposing forces are exerted on positive and negative charges, so that the centers of positive and negative charge no longer coincide.  Basically, the electrons of each atom move in the direction of the field, and the nuclei, which are positively charged, move in the opposite direction.  The distance between the two charge centers in a given atom is very small, but it does give rise to an atomic \indexit{dipole moment}, which we can represent as $\mathbf{p}_i$ for atom $i$.  The dipole moment  is defined as the charge magnitude $q$ multiplied by the distance $d$ between the two charge centers.  The units of dipole moment are hence equal to $[Cm]$, and the vector points from negative to positive charges.  The total \indexit{polarization} (=dipole moment per unit volume) for the entire material is simply the sum of all atomic dipole moment vectors divided by the material volume:
\begin{equation}
	\mathbf{P} = \frac{1}{V}\sum_i \mathbf{p}_i.
\end{equation}
The units of polarization are therefore $[C/m^2]$, i.e., a surface charge density. In the absence of the material body, the relation between electric field and charge density is given by the Maxwell equation:
\begin{equation}
	\bm{\nabla}\cdot\mathbf{E} = \frac{1}{\epsilon_0}\rho,
\end{equation}
where $\bm{\nabla}\cdot$ indicates the divergence operator.  This relation states that electric field lines can only begin or end at electrical charges.  If we place the material in the field, then we will effectively add electrical charges, described by the polarization vector $\mathbf{P}$, to the system.  The Maxwell equation must therefore be modified as follows:
\begin{equation}
	\bm{\nabla}\cdot\mathbf{E} = \frac{1}{\epsilon_0}\rho - \frac{1}{\epsilon_0}\bm{\nabla}\cdot\mathbf{P}
\end{equation}
If we define a new vector field, $\mathbf{D}$, known as the \indexit{electric displacement}, as
\begin{equation}
	\mathbf{D} = \epsilon_0\mathbf{E}+\mathbf{P},
\end{equation}
then the new Maxwell equation can be written as:
\begin{equation}
	\bm{\nabla}\cdot\mathbf{D} = \rho.
\end{equation}
The electric displacement will be proportional to the field $\mathbf{E}$, as long as $\mathbf{E}$ remains small. The polarization is also proportional to the field, so that 
\begin{equation}
	\mathbf{P} = \epsilon_0\bm{\chi}_e\mathbf{E},
\end{equation}
with $\bm{\chi}_e$ the electric susceptibility tensor (a dimensionless second rank tensor), and also
\begin{equation}
	\mathbf{D} = \bm{\epsilon}\mathbf{E},
\end{equation}
with $\bm{\epsilon}$ the \indexit{electric permittivity tensor} (measured in $[F/m]$).   For an isotropic material, the ratio $\epsilon/\epsilon_0$ is known as the \indexit{dielectric constant}; for most materials it is in the range $1-10$ (dimensionless).  Note that $\mathbf{D}$ and $\mathbf{P}$ are just different notations for the same phenomenon: polarization.  They have the same units.

The behavior described in the previous paragraphs is known as \indexit{paraelectric} behavior, and it is displayed by \textit{every} material.  The reason for this is that the electric susceptibility is a second rank tensor, and even for the highest symmetry (cubic) this tensor never vanishes (it reduces to a scalar).  The susceptibility and permittivity tensors are related to each other by the following equation:
\begin{equation}
	\bm{\epsilon} = \epsilon_0(\bm{\delta}+\bm{\chi}_e)
\end{equation}
with $\bm{\delta}$ the second rank identity tensor/matrix.

{\color{red}insert a subsection of the frequency dependence of dielectric behavior; see Beth's notes}


\subsection{Pyroelectric and ferroelectric behavior}

In the previous section, the polarization was induced by an applied electric field.  It increases linearly with the field strength (for small fields), and disappears when the field is removed.  The amount of polarization can depend on the direction of the applied field, and therefore the permittivity/susceptibility is a tensor quantity.

In Chapter~\ref{chap:PropertySymmetry}, we have seen that there is a cross effect between the temperature change $\Delta T$ and the electric displacement $\mathbf{D}$ (or polarization $\mathbf{P}$).  This effect is known as the \indexit{pyroelectric effect}, and is described by a vector quantity, $\mathbf{p}'_i$.  The components of $p'_i$ are numerically equal to those of the vector $\mathbf{p}$, which describes the electrocaloric effect (an entropy change caused by an electric field).  The pyroelectric effect can only exist in materials with point groups that have only one single rotation axis \indexit{without} a perpendicular mirror plane.  If there were a mirror plane, then both the vector $\mathbf{p}'$ and $-\mathbf{p}'$ would describe the same effect, which means that $\mathbf{p}'=\mathbf{0}$.  If there were more than one rotation axis present, then there would be multiple equivalent vectors $\mathbf{p}'$ pointing in different directions, and that can only happen when $\mathbf{p}'=\mathbf{0}$.  Hence, there are only $10$ of the $32$ point groups for which the pyroelectric effect is present.  They are the following groups:  \pg{1}, \pg{3}, \pg{4}, \pg{7}, \pg{16}, \pg{19}, \pg{9}, \pg{13}, \pg{21}, and \pg{25}.  It is easy to show that in the group \pg{1}, all three components of the pyroelectric vector can be non-zero; in the groups \pg{3}, \pg{16}, \pg{9}, \pg{21}, \pg{7}, \pg{19}, \pg{13}, and \pg{25}, only the $p'_3$ component can be different from zero;  and in the group \pg{4}, $\mathbf{p'}$ must lie in the mirror plane, so that the components $p'_1$  and $p'_2$ can be different from zero, but $p'_3$ must be zero. These $10$ point groups are known as \indexit{polar groups}.

The pyroelectric effect is described by the relation $\Delta P_i =  p'_i\Delta T$, i.e., the polarization increases when the temperature is increased.  Typical values for the pyroelectric coefficients are in the range $10^{-2}$ -- $10^{-8}$ C/m$^2$/K.  The effect is used for a large variety of applications, among others, infrared and millimeter wave detectors, temperature sensors, calorimeters,  thermal imagers, and television camera tubes.  The most important pyroelectric materials are lead zirconate  titanate ceramics, lithium tantalate single crystals, and polyvinylidene fluoride, which can be made in large oriented sheets.  

\begin{messagebox}{Pyroelectric Sensors and Motion Detection}{olive}{\icinfo}{white}
\begin{minipage}{\textwidth}
The skin temperature of the human body is about $34^{\circ}$C which corresponds to infra-red electromagnetic radiation with a wave length in the range of $9$ to $10$ $\mu$m.  By using a pyroelectric crystal and an infra-red lens sensitive to the $8$ through $12$ $\mu$m range, one can generate a basic \indexit{motion detector} that covers a particular field of view. There are many possible designs, but in one of the simplest cases an electronic circuit continuously monitors the polarization state of the pyroelectric crystal. If an object with a temperature different from the ambient temperature passes through the field of view, then the polarization state will suddenly change, and the electronic circuit can detect this and raise an alarm.  In more advanced designs, multiple detector crystals are used. 
\end{minipage}
\end{messagebox}

Since electrostatic interactions are very strong, polar crystals do not display a net polarization.  When the  polarization changes as the temperature is increased, electrical charges from the ambient air or charges from the interior of the material migrate quickly towards the surfaces and cancel out any net polarization effects.  It is for this reason that there is no electrical equivalent to a bar magnet.  For most pyroelectrics, the dielectric response (polarization induced by an electric field) is rather small. There is, however, a subclass of pyroelectrics in which an electric field induces a large and permanent polarization; these are the \indexit{ferroelectrics}.  In terms of our discussion in Chapter~\ref{chap:MaterialProperty}, for ferroelectrics the $\mathcal{R}_0$ term in the Taylor expansion can be non-zero.  A material is said to be ferroelectric if it possesses two or more polar states, between which it can flip by means of an electric field.

Let us consider an example material: BaTiO$_3$.  This is an oxide with a perovskite high temperature structure.  The perovskite unit cell is a primitive cubic unit cell, with Ba at the corners, Ti in the body-center, and O in all the face centers; Ti is therefore octahedrally coordinated by oxygen (Fig.~\ref{fig:batio3}). The centers of positive and negative charges coincide in the center of the unit cell, so there is no net polarization.  When the temperature is decreased below $130^{\circ}$C, the structure changes to a tetragonal structure, and the Ti atom moves slightly away from the center of the cell.  As a result, there is a net displacement between the positive and negative charge centers, so that the cell has a net electric moment, and hence a net polarization.  For tetragonal BaTiO$_3$ at room temperature, the maximum polarization is about $0.26$ C/m$^2$.  The actual displacement of the Ti atom is only $7.2$~pm!

\begin{figure}[t]
\centering\leavevmode
%\includegraphics[width=3in]{Figures/BaTiO3}
\caption{BaTiO$_3$ high temperature cubic phase (a) and low temperature tetragonal phase (b).}
\label{fig:batio3}
\end{figure}

While the electric susceptibility is a linear effect in paraelectric materials, this is no longer the case in ferroelectrics.  This is the first example of a material for which the linear approximation to the Taylor expansion does not work at all, nor do higher order approximations.  Ferroelectrics are described by a \indexit{constitutive relation}: $\mathbf{P} = \mathbf{P}(\mathbf{E})$, instead of $\mathbf{P}=\epsilon_0\bm{\chi}_e\mathbf{E}$.  When the polarization is measured as a function of the electric field, with the field going from a large negative value to a large positive value, the resulting curve is usually similar to the one shown in Fig.~\ref{fig:ferroelectric}.  This is clearly a non-linear relation.

The following symbols are defined in this figure:
\begin{itemize}
	\item $P_S$ = \indexit{saturation polarization}, the maximum polarization that can be obtained;
	
	\item $E_c$ = \indexit{coercive field}, the field for which the polarization vanishes;
	
	\item $P_r$ = \indexit{remanent polarization}, the polarization that remains when the field is removed.
\end{itemize}
The area inside the curve is the total energy that has to be put into the system to go once around the loop. Such a loop is known as a \indexit{hysteresis curve}.  This is a clear indication of the non-linear relation between polarization and electric field for a ferroelectric material.

\begin{figure}[h]
\centering\leavevmode
%\includegraphics{Figures/ferroelectric}
\caption{Schematic illustration of a ferroelectric hysteresis curve.}
\label{fig:ferroelectric}
\end{figure}

Consider next the high temperature phase of BaTiO$_3$.  When we cool down to just above the Curie temperature, $T_C$, the dielectric constant begins to increase to very large values, $10,000$ or more.  Then the structure changes from cubic to tetragonal, and the dielectric constant, this time of the tetragonal phase, decreases again.  As we pass through the Curie temperature, the entire sample will undergo the phase transition, except that in different regions of  the sample the Ti shift may occur in different directions; there are $6$ possible shift directions, $\pm [001]$, $\pm [100]$ and $\pm [010]$.  This will give rise to \indexit{polarization domains}, i.e., regions where the polarization has a certain orientation.  Those domains are separated from each other by \indexit{domain walls}.  It is easy to see that there are two types of domain walls in BaTiO$_3$.  First of all, there are the so-called $180^{\circ}$ walls, where the polarization changes sign (Fig.~\ref{fig:domains}a).  Second, the polarization may change by $90^{\circ}$, which gives rise to $90^{\circ}$ domain walls (Fig.~\ref{fig:domains}b).  

\begin{figure}[h]
\centering\leavevmode
%\includegraphics{Figures/domains}
\caption{Schematic illustration of $180^{\circ}$ (a) and $90^{\circ}$ (b) ferroelectric domains. Combinations of these domains can give rise to complex microstructures, such as the one shown in (c).}
\label{fig:domains}
\end{figure}

When the sample is initially cooled through $T_C$, all domain orientations have the same probability of occurring, so that the total polarization is the sum of the $6$ polarization vectors, each multiplied with the corresponding volume fraction, $v_i$:
\begin{equation}
	\mathbf{P} = \sum_{i=1}^6 v_i \mathbf{P}_i.
\end{equation}
If the volume fractions are equal, then the net polarization is zero.  This means that in the absence of an applied field, there is no net polarization, which is indicated by the origin in Fig.~\ref{fig:ferroelectric}.  When we apply a positive field, say along the $x$ direction, then domains with their polarization along $-x$ will shrink, since they will have the highest energy $-\mathbf{P}\cdot\mathbf{E}$.  The net polarization increases along the curved dashed line, at first linearly, and continues to increase with increasing field strength, until the entire sample is polarized in one direction (i.e., the entire sample forms a single domain).  At this point, the polarization can no longer increase, and we have reached the so-called \indexit{saturation polarization}, $P_S$.

When we reduce the applied electric field to zero (upper curve), then the total polarization will decrease somewhat. The precise amount depends, among other things, on the shape of the sample. If there are any sharp edges or corners in the sample, then the electrostatic energy required to maintain a uniformly polarized single domain state will be rather large, and it will be energetically more favorable for the sample to create a few domains with polarizations in other directions, thereby decreasing the net polarization to the \indexit{remanent} value, $P_r$.  When the field is  reversed and increased, the polarization drops further until it becomes zero at the \indexit{coercive field} $E_c$. A further increase of the field reverses the polarization until it saturates again at $-P_S$.  Reversal of the field then follows the lower curve to the remanent polarization $-P_r$.

\subsection{Piezoelectric behavior}\index{piezoelectric effect}

We have seen that an applied stress $\bm{\sigma}$ may give rise to a polarization $\mathbf{P}$; conversely, an applied electric field $\mathbf{E}$ may give rise to a strain $\bm{\epsilon}$.   These effects are known as the direct and converse piezoelectric effects, respectively.  The piezoelectric tensor, $d_{ijk}$, is symmetric in the last two indices, because the stress tensor is symmetric, hence:
\[
	d_{ijk} = d_{ikj}.
\]
Furthermore, the symmetry of $K_{ij}$ implies that the converse and direct piezoelectric tensors are related:
\[
	d'_{jki} = d_{ijk},
\]
where $d'_{jki}$ is symmetric in the first two indices.  It is common practice to write the piezoelectric tensor in engineering notation, $d^e_{iJ}$, where the second index, $J$, takes on the values $1\ldots 6$.  This means that  the tensor can be represented by a $3\times 6$ matrix.  The non-zero elements of this matrix can be determined for each point group; a full analysis shows that the piezoelectric effect can exist in only $20$ of the $32$ point groups, namely those groups that do not have an inversion center, with the exception of \pg{30}, where the effect vanishes because of the large number of rotational symmetry elements. The tensor elements (engineering notation) are shown in Table~\ref{tb:piezo} for all $20$ piezoelectric point groups. Note that all ferroelectrics are also piezoelectric, but the reverse is not necessarily true. Note also that, for the cubic point groups \pg{28} and \pg{31}, there is only one piezoelectric coefficient, $d^e_{14}$, which indicates that a polarization can only be induced by a shear stress, not by a normal stress.

\begin{table}[h]
\hspace*{-0.35in}
\begin{tabular}{|lr|lr|}
\hline
Point groups & Piezoelectric tensor
& Point groups & Piezoelectric tensor
\\
\hline\hline
\pg{1} & 
{\footnotesize
$\left[\begin{matrix}
d^e_{11} & d^e_{12} & d^e_{13} & d^e_{14} & d^e_{15} & d^e_{16}\\
d^e_{21} & d^e_{22} & d^e_{23} & d^e_{24} & d^e_{25} & d^e_{26}\\
d^e_{31} & d^e_{32} & d^e_{33} & d^e_{34} & d^e_{35} & d^e_{36}\\
\end{matrix}\right]$}
& \pg{14} & 
{\footnotesize
$\left[\begin{matrix}
0 & 0 & 0 & d^e_{14} & 0 & 0\\
0 & 0 & 0 & 0 & d^e_{14} & 0\\
0 & 0 & 0 & 0 & 0 & d^e_{36}\\
\end{matrix}\right]$}
\\[5pt]
\hline
\pg{4} & 
{\footnotesize
$\left[\begin{matrix}
d^e_{11} & d^e_{12} & d^e_{13} & 0 & 0 & d^e_{16}\\
d^e_{21} & d^e_{22} & d^e_{23} & 0 & 0 & d^e_{26}\\
0 & 0 & 0 & d^e_{34} & d^e_{35} & 0\\
\end{matrix}\right]$} &
\begin{minipage}[c]{0.75in}\pg{12}\\ \pg{24}\end{minipage} & 
{\footnotesize
$\left[\begin{matrix}
0 & 0 & 0 & d^e_{14} & 0 & 0\\
0 & 0 & 0 & 0 & -d^e_{14} & 0\\
0 & 0 & 0 & 0 & 0 & 0\\
\end{matrix}\right]$}
\\[5pt]
\hline
\pg{3} & 
{\footnotesize
$\left[\begin{matrix}
0 & 0 & 0 & d^e_{14} & d^e_{15} & 0\\
0 & 0 & 0 & d^e_{24} & d^e_{25} & 0\\
d^e_{31} & d^e_{32} & d^e_{33} & 0 & 0 & d^e_{36}\\
\end{matrix}\right]$} & 
\pg{16} & 
{\footnotesize
$\left[\begin{matrix}
d^e_{11} & -d^e_{11} & 0 & d^e_{14} & d^e_{15} & -2d^e_{22}\\
-d^e_{22} & d^e_{22} & 0 & d^e_{15} & -d^e_{14} & -2d^e_{11}\\
d^e_{31} & d^e_{31} & d^e_{33} & 0 & 0 & 0\\
\end{matrix}\right]$}
\\[5pt]
\hline
\pg{7} & 
{\footnotesize
$\left[\begin{matrix}
0 & 0 & 0 & 0 & d^e_{15} & 0\\
0 & 0 & 0 & d^e_{24} & 0 & 0\\
d^e_{31} & d^e_{32} & d^e_{33} & 0 & 0 & 0\\
\end{matrix}\right]$} &
\pg{19} & 
{\footnotesize
$\left[\begin{matrix}
0 & 0 & 0 & 0 & d^e_{15} & -2d^e_{22}\\
-d^e_{22} & d^e_{22} & 0 & d^e_{15} & 0 & 0\\
d^e_{31} & d^e_{31} & d^e_{33} & 0 & 0 & 0\\
\end{matrix}\right]$}
\\[5pt]
\hline
\pg{6} & 
{\footnotesize
$\left[\begin{matrix}
0 & 0 & 0 & d^e_{14} & 0 & 0\\
0 & 0 & 0 & 0 & d^e_{25} & 0\\
0 & 0 & 0 & 0 & 0 & d^e_{36}\\
\end{matrix}\right]$} &
\pg{18} & 
{\footnotesize
$\left[\begin{matrix}
d^e_{11} & -d^e_{11} & 0 & d^e_{14} & 0 & 0\\
0 & 0 & 0 & 0 & -d^e_{14} & -2d^e_{11}\\
0 & 0 & 0 & 0 & 0 & 0\\
\end{matrix}\right]$}
\\[5pt]
\hline
\begin{minipage}[c]{0.75in}\pg{9}\\ \pg{21}\end{minipage} & 
{\footnotesize
$\left[\begin{matrix}
0 & 0 & 0 & d^e_{14} & d^e_{15} & 0\\
0 & 0 & 0 & d^e_{15} & -d^e_{14} & 0\\
d^e_{31} & d^e_{31} & d^e_{33} & 0 & 0 & 0\\
\end{matrix}\right]$} &
\pg{22} & 
{\footnotesize
$\left[\begin{matrix}
d^e_{11} & -d^e_{11} & 0 & 0 & 0 & -2d^e_{22}\\
-d^e_{22} & d^e_{22} & 0 & 0 & 0 & -2d^e_{11}\\
0 & 0 & 0 & 0 & 0 & 0\\
\end{matrix}\right]$}
\\[5pt]
\hline
\pg{10} & 
{\footnotesize
$\left[\begin{matrix}
0 & 0 & 0 & d^e_{14} & d^e_{15} & 0\\
0 & 0 & 0 & -d^e_{15} & d^e_{14} & 0\\
d^e_{31} & -d^e_{31} & 0 & 0 & 0 & d^e_{36}\\
\end{matrix}\right]$} &
\pg{26} & 
{\footnotesize
$\left[\begin{matrix}
0 & 0 & 0 & 0 & 0 & -2d^e_{22}\\
-d^e_{22} & d^e_{22} & 0 & 0 & 0 & 0\\
0 & 0 & 0 & 0 & 0 & 0\\
\end{matrix}\right]$}
\\[5pt]
\hline
\begin{minipage}[c]{0.75in}\pg{13}\\ \pg{25}\end{minipage} & 
{\footnotesize
$\left[\begin{matrix}
0 & 0 & 0 & 0 & d^e_{15} & 0\\
0 & 0 & 0 & d^e_{15} & 0 & 0\\
d^e_{31} & d^e_{31} & d^e_{33} & 0 & 0 & 0\\
\end{matrix}\right]$} &
\begin{minipage}[c]{0.75in}\pg{28}\\ \pg{31}\end{minipage} & 
{\footnotesize
$\left[\begin{matrix}
0 & 0 & 0 & d^e_{14} & 0 & 0\\
0 & 0 & 0 & 0 & d^e_{14} & 0\\
0 & 0 & 0 & 0 & 0 & d^e_{14}\\
\end{matrix}\right]$}
\\[5pt]
\hline
\end{tabular}
\caption{The 20 piezoelectric point groups, 
and their associated third rank piezoelectric tensors $d^e_{iJ}$.}
\label{tb:piezo}
\end{table}

The piezoelectric coefficients have units of $[C/N]$ (Coulomb per Newton).  As an example, consider quartz.  Quartz is essentially pure SiO$_2$, and can take on a number of different crystal structures.  The most important one from a technological point of view is $\alpha$-quartz,\index{quartz!$\alpha$ quartz} which has a symmetry belonging to point group \pg{18}. According to Table~\ref{tb:piezo}, there are only $2$ non-zero piezoelectric coefficients, $d^e_{11}$ and $d^e_{14}$.  Their numerical values at room temperature are $d^e_{11}=2.25$ and $d^e_{14}=-0.85$ pC/N. This means (exercise) that a positive polarization is created when either a normal stress ($d^e_{11}$) or a shear stress ($d^e_{14}$) is applied.  Conversely, the application of an electric field creates either a normal or a shear strain.

Ferroelectricity was discovered in 1920 in Rochelle salt (sodium potassium tartrate tetrahydrate). By now, more than $500$ compounds have been found that exhibit ferroelectricity; nearly all of those compounds are oxides. BaTiO$_3$, PbTiO$_3$, and KNbO$_3$ are the best known examples.  It is possible to use the two remnant  states of a ferroelectric to create ferroelectric random access memory (FRAM); however, magnetic and semiconductor memories remain more competitive than FRAM.  Piezoelectrics are used in a wide range of sensor and transducer applications (e.g., sonar), and also as crystals in oscillator circuits (e.g., the quartz crystal in an electronic watch); piezoelectricity was discovered in 1880 by the brothers Pierre and Jaques Curie.

\subsection{Example piezoelectric application}
$\alpha$-SiO$_2$ is used as an oscillator crystal in digital watches and other electronic equipment because of its specific piezoelectric properties.  When an oscillating electric field is applied normal to a thin plate of quartz, the plate will vibrate at its natural frequency (which depends on its dimensions, density, and stiffness).  For quartz watches, the dimensions are chosen so that the frequency of vibration is  a power of $2$, typically $f=2^{15}=32,768$ Hz, so that simple digital counting circuits can be used to keep track of the number of vibrations.

The crystal structure of $\alpha$-SiO$_2$ is rhombohedral with point group \textbf{32}, so that there are only two independent piezoelectric constants:
\[
	d^{e}_{11}=2.25\,\text{pC/N};\qquad d^{e}_{14}=-0.85\,\text{pC/N}.
\]
For an applied electric field, the response is a strain, so that the governing tensor relation is given by:
\[
	\epsilon_{ij} = d_{ijk}E_k,
\]
or in engineering notation:
\[
	\epsilon^{e}_{M} = d^e_{Mk}E_k,
\]
where the $6\times 3$ matrix $d^e_{Mk}$ is the transpose of the one listed in Table~\ref{tb:piezo}.  In explicit notation, we have:
\[
	\left(\begin{matrix}
	\epsilon^e_1 \\
	\epsilon^e_2 \\
	\epsilon^e_3 \\
	2\epsilon^e_4 \\
	2\epsilon^e_5 \\
	2\epsilon^e_6 \end{matrix}\right) = 
	\left(\begin{matrix}
	d^e_{11} & 0 & 0 \\
	-d^e_{11} & 0 & 0 \\
	0 & 0 & 0 \\
	d^e_{14} & 0 & 0 \\
	0 & -d^e_{14} & 0 \\
	0 & -2d^e_{11} & 0\end{matrix}\right)\left(\begin{matrix} E_1\\ E_2\\ E_3\end{matrix}\right).
\]

For applications in digital watches, the quartz plates are cut in such a way that they contain the $x$-axis, which lies in the $(0\bar{1}.1)$ plane and is normal to the $z$-axis (using hexagonal Miller-Bravais indices). As shown in Fig.~\ref{fig:quartzcuts}, the cuts are inclined by an angle $\theta$ away from the $z$-axis, leading to a rotation matrix of the following  form (we write $a$ to avoid confusion with the thermal expansion tensor $\alpha_{ij}$):
\[
	a_{ij} = \left(\begin{matrix}
	1 & 0 & 0\\
	0 & \cos\theta & \sin\theta\\
	0 & -\sin\theta & \cos\theta\end{matrix}\right).
\]
Since the field is applied normal to the plate, along the rotated $\mathbf{e}'_z$ axis, the field components will be $(0,0,E'_3)$.  In the primed reference frame, the strain can be written as:
\[
	\epsilon'_{ij} = d'_{ijk}E'_k = d'_{ij3}E'_3.
\]
We must therefore determine the components of the converse piezoelectric tensor in the rotated reference frame; only those components that have the third index equal to $3$ are needed for this particular geometry.

The general tensor transformation relation for a third rank tensor reads as follows:
\[
	d'_{ijk} = a_{ip}a_{jq}a_{kr}d_{pqr},
\]
which in our case becomes:
\[
	d'_{ij3} = a_{ip}a_{jq}a_{3r}d_{pqr}.
\]
First we carry out the summation over $r$, and we find:
\[
	d'_{ij3} = a_{ip}a_{jq}(-\sin\theta d_{pq2} + \cos\theta d_{pq3}).
\]
Noting that $d_{pq3}=0$ for all values of $p$ and $q$, we simplify to:
\[
	d'_{ij3} = -\sin\theta a_{ip}a_{jq}d_{pq2}.
\]
Next we sum over $p$ and $q$; to do so, we note that the only non-zero entries for $d_{pq2}$ are the ones with engineering indices $M=5$ and $M=6$.  These correspond to the cases: $(p,q)$ = $(1,3),(3,1),(1,2),(2,1)$, and we obtain:
\[
	d'_{ij3} = -\sin\theta \left[a_{i1}a_{j3}d_{132}+a_{i3}a_{j1}d_{312}+a_{i1}a_{j2}d_{122}+a_{i2}a_{j1}d_{212}\right].
\]
Since we are interested in the thickness shear mode, for which only $\epsilon^e_5$ and $\epsilon^e_6$ are non-zero, we set $(i,j)$ equal to $(1,3)$ for $M=5$ and $(1,2)$ for $M=6$, and we substitute the rotation matrix entries to obtain:
\begin{eqnarray*}
	d'_{133} &= \sin^2\theta d_{122}-\sin\theta\cos\theta d_{132};\\
	d'_{123} &= -\sin\theta\cos\theta d_{122} - \sin^2\theta d_{132}
\end{eqnarray*}
We convert this to engineering notation:
\begin{eqnarray*}
	d^{\prime e}_{53} &= \sin^2\theta d^e_{62}-\sin\theta\cos\theta d^e_{52};\\
	d^{\prime e}_{63} &= -\sin\theta\cos\theta d^e_{62} - \sin^2\theta d^e_{52}.
\end{eqnarray*}
and we conclude by substituting the actual matrix entries:
\begin{eqnarray*}
	d^{\prime e}_{53} &= -2\sin^2\theta d^e_{11}+\sin\theta\cos\theta d^e_{14};\\
	d^{\prime e}_{63} &= 2\sin\theta\cos\theta d^e_{11} + \sin^2\theta d^e_{14}.
\end{eqnarray*}
Therefore, the two (shear) strain components in the primed reference frame are given by:
\begin{eqnarray*}
	\epsilon^{\prime e}_{5} &= \frac{1}{2}(-2\sin^2\theta d^e_{11}+\sin\theta\cos\theta d^e_{14})E'_3;\\
	\epsilon^{\prime e}_{6} &= \frac{1}{2}(2\sin\theta\cos\theta d^e_{11} + \sin^2\theta d^e_{14})E'_3.
\end{eqnarray*}
These strains are plotted as a function of the cut angle $\theta$ in Fig.~\ref{fig:qm} for $E'_3=10^8$ V/m.

\begin{figure}[t]
\centering\leavevmode
%\includegraphics[width=5in]{Figures/piezostrain}
\caption{\label{fig:qm}Strain components in \% for a perpendicular electric field of $10^8$ V/m.  The two vertical blue lines indicate the standard AT and BT cuts at $\theta=35^{\circ}$ and $\theta=-49^{\circ}$.}
\end{figure}

\subsection{Optimization of crystal cuts for quartz watches} 
Since digital watches\index{piezoelectric effect!quartz watch} are used in a range of temperatures, we would like for the vibration frequency of the cut crystal to be virtually independent of temperature over the typical use range of temperatures from freezing to body temperature.  This will guarantee that the watch remains accurate despite temperature fluctuations.  The AT and BT cuts illustrated in Fig.~\ref{fig:quartzcuts} are specifically chosen because they have near zero effective temperature coefficients.  The temperature coefficient $T\!c$ is the derivative of the elastic modulus with respect to temperature; in nearly all piezoelectric materials, these coefficients are negative, because the lattice softens as the temperature is increased.  For quartz, however, one of the temperature coefficients, $T\!c_{66}$, is positive, i.e., the lattice becomes stiffer with increasing temperature; this is due to the fact that $\alpha$-quartz undergoes a phase transition to $\beta$-quartz at $573^{\circ}$C that involves rotations of SiO$_4$ tetrahedra that stiffen the lattice against certain distortions related to $c_{66}$.  It is this positive temperature coefficient that makes it possible to design quartz watches that are stable against temperature excursions, as we will now prove.

\begin{figure}[ht]
\centering\leavevmode
%\includegraphics[width=3in]{Figures/quartzcuts}
\caption{Schematic illustration of a quartz crystal with the major facets labeled; the commonly used X, Y, AT, and BT cuts are indicated as well.}
\label{fig:quartzcuts}
\end{figure}

We select a Cartesian reference frame for the crystal as shown in Fig.~\ref{fig:quartzcuts}, and a second (primed) reference frame attached to the cut slab in the following way: the $z'$ axis of the plate is normal to the cut plane, and $x'$ and $y'$ are in the cut plane, with $x'\parallel x$.  It can be shown that application of an oscillating electric field along $y$ generates a thickness shear mode vibration that is governed by the $c'_{66}=c'_{xyxy}$ elastic modulus. Basic mechanics tells us that the resonant frequency, $\nu$, of such a shear mode is given by
\begin{equation}
	\nu = \frac{1}{2t}\sqrt{\frac{c'_{66}}{\rho}},
\end{equation}
