Repository: OpenChapters/OpenChapters

# OpenChapters

## Purpose
This repository contains a series of LaTeX files and associated figures for chapters that are part of the OpenChapters project.  This project collects individual open source chapters on a variety of topical areas; via the web site https://openchapters.materials.cmu.edu the user can then select a number of chapters and automatically type set them into a nice book format.  This could be useful once we reach a critical mass of chapters; instructors could them compose their own custom course notes based on the available chapters.

File: src/SelectedProperties/SelectedProperties.tex (part 3 of 4)
% 
with $t$ the thickness of the plate, and $\rho$ the density of quartz.  Our objective is now to find the value(s) of the cut angle $\theta$ for which this frequency does not drift appreciably with changes in temperature.  It should be noted that $c'_{66}$, $t$, and $\rho$ all change with temperature.

The basic problem is then to minimize the temperature derivative of the frequency with respect to the angle $\theta$. Taking the logarithm of the frequency we have:
\[
	\ln \nu = \ln(1/2)-\ln(t)+\frac{1}{2}(\ln(c'_{66})-\ln(\rho)),
\]
from which we derive the relative frequency change as
\[
	\frac{1}{\nu}\frac{\mathrm{d}\nu}{\mathrm{d}T} = -\frac{1}{t}\frac{\mathrm{d}t}{\mathrm{d}T}+\frac{1}{2c'_{66}}\frac{\mathrm{d}c'_{66}}{\mathrm{d}T}-\frac{1}{2\rho}\frac{\mathrm{d}\rho}{\mathrm{d}T}
\]
The first and third term on the right hand side correspond to thermal expansion effects, the middle term to mechanical softening.  It is clear from this expression that the contributions have different signs, so that there may be a combination of parameters for which the relative frequency change is small or zero.

Let us evaluate the three derivatives individually:
\begin{itemize}
	\item The relative thickness change is due to thermal expansion, so that the force-response relation can be written as:
	\[
		\epsilon = \alpha\Delta T
	\]
	with $\alpha$ a thermal expansion coefficient. Therefore we have:
	\[
		\alpha = \frac{\epsilon}{\Delta T}=\frac{\Delta t}{t\Delta T}=\frac{1}{t}\frac{\mathrm{d}t}{\mathrm{d}T}
	\]
	The relevant thermal expansion coefficient in the direction normal to the plate is $\alpha'_{22}$. This can be converted to the crystal reference frame by means of the usual tensor transformation, recognizing that the thermal expansion tensor in the crystal reference frame for trigonal $\alpha$-quartz is given by:
	\[
		\alpha_{ij} = \left[ \begin{array}{ccc}\alpha_{11}&0&0\\ 0&\alpha_{11}&0\\ 0&0&\alpha_{33}\end{array}\right]
	\]
	Therefore we have:
	\[	\frac{1}{t}\frac{\mathrm{d}t}{\mathrm{d}T} = \alpha'_{22} = a^2_{21}\alpha_{11}+a^2_{22}\alpha_{22}+a^2_{23}\alpha_{33}
	= \alpha_{11}\cos^2\theta+\alpha_{33}\sin^2\theta.
	\]
	
	\item For the relative density change with temperature we have
	\[
		\frac{1}{\rho}\frac{\mathrm{d}\rho}{\mathrm{d}T} = -\text{Tr}(\alpha_{ij}) = -(2\alpha_{11}+\alpha_{33})
	\]
	
	\item For the stiffness coefficient $c'_{66}$ we have the standard tensor transformation relation:
	\[
		c'_{66} = c'_{1212} = a_{1i}a_{2j}a_{1k}a_{2l}c_{ijkl}.
	\]
	Using the trigonal stiffness tensor from Table~\ref{tb:moduli} we can show that 
	\[
		c'_{1212} = c_{1313}\sin^2\theta+(c_{1312}+c_{1213})\sin\theta\cos\theta+c_{1212}\cos^2\theta
	\]
	which we can write in engineering notation as (omitting the superscript $e$):
	\[
		c'_{66} = c_{44}\sin^2\theta + 2c_{14}\sin\theta\cos\theta + c_{66}\cos^2\theta
	\]
	This then results in the following expression for the relative change in the stiffness component:
	\[
		\frac{1}{2c'_{66}}\frac{\mathrm{d}c'_{66}}{\mathrm{d}T} = \frac{1}{2}\frac{T\!c_{44}\sin^2\theta + 2T\!c_{14}\sin\theta\cos\theta + T\!c_{66}\cos^2\theta}{c_{44}\sin^2\theta + 2c_{14}\sin\theta\cos\theta + c_{66}\cos^2\theta}
	\]
	where $T\!c = c\,\mathrm{d}c/\mathrm{d}T$.
\end{itemize}
Combining the three relative changes we obtain for the relative frequency change:
\begin{align*}
	\frac{1}{\nu}\frac{\mathrm{d}\nu}{\mathrm{d}T} =& - \alpha_{11}\cos^2\theta-\alpha_{33}\sin^2\theta +\frac{1}{2}(2\alpha_{11}+\alpha_{33})\\
	& + \frac{1}{2}\frac{T\!c_{44}\sin^2\theta + 2T\!c_{14}\sin\theta\cos\theta + T\!c_{66}\cos^2\theta}{c_{44}\sin^2\theta + 2c_{14}\sin\theta\cos\theta + c_{66}\cos^2\theta}
\end{align*}
To solve this equation for the angle(s) $\theta$ for which the relative frequency change vanishes we must know the numerical values of all the constants involved; we find for the room temperature parameters ($25^{\circ}$C) \footnote{R. Ward, The constants of alpha quartz (1992 update) 14th Piezoelectric Devices Conference and Exhibit.}
\begin{itemize}
	\item $\alpha_{11} = 13.54\times10^{-6}$ K$^{-1}$;
	\item $\alpha_{33} = 7.3\times10^{-6}$ K$^{-1}$;
	\item $c_{14} = -18.1$ MPa;
	\item $c_{44} = 58.0$ MPa;
	\item $c_{66} = 40.6$ MPa;
	\item $c_{14}T\!c_{14} = -1.83\times 10^{-3}$ MPa/K;
	\item $c_{44}T\!c_{44} = -1.03\times 10^{-2}$ MPa/K;
	\item $c_{66}T\!c_{66} = 7.22\times 10^{-3}$ MPa/K.
\end{itemize}
As verified by the plot in Fig.~\ref{fig:roots}, this relative frequency change has two zero crossings, one for $\theta=-49.2^{\circ}$ (the BT cut) and one for $\theta=35.3^{\circ}$ (the AT cut).  For these cuts, the relative frequency change is minimized over a relatively large temperature range, typically less than $10$ ppm variation between $-45^{\circ}$C and $+90^{\circ}$C.  The accuracy with which these cuts can be made will determine how stable the vibrational frequency is; the cut accuracy is one of the important differences between cheap and expensive quartz watches.  The cost of AT quartz crystals in particular goes up significantly the smaller the required relative frequency change.

\begin{figure}[t]
\centering\leavevmode
%\includegraphics[width=4in]{Figures/dfdt1}
\caption{\label{fig:roots}The relative frequency change as a function of the angle $\theta$; the AT and BT cuts correspond to the zero crossings of this curve.}
\end{figure}

\begin{messagebox}{Touch Sensors}{olive}{\icinfo}{white}
\begin{minipage}{\textwidth}
An $0.33$ mm thick AT-cut quartz plate will vibrate with a natural frequency of about $5$ MHz. When driven at this resonance frequency by an oscillating electric field, any slight touching of the vibrating crystal\index{touch sensor} will change the vibration frequency which can be detected readily; frequency changes of $10^{-7}$ of the resonance frequency (i.e., about $1$ Hz for $5$ MHz) can be detected, which produces a very sensitive tactile sensor \cite{krishna2004a}.    
\end{minipage}
\end{messagebox}

%%%%%%%%%%%%%%%%%%%%%%%%%%%%%%%%%%%%
%%%%%%%%%%%%%%%%%%%%%%%%%%%%%%%%%%%%
%%%%%%%%%%%%%%%%%%%%%%%%%%%%%%%%%%%%
\section{Magnetic properties}

Much of what we have seen in the previous section can simply be copied for the magnetic field.  There are, however, some subtle differences, so that we should go through all the relevant properties in the same level of detail that we used for the electrical properties.  The main differences between magnetic and electrical properties are  related to the fact that there are no magnetic charges in nature.\footnote{This is still a topic of considerable interest. It was shown by Dirac that, if even a single magnetic monopole would exist, it would explain why electrical charges  come in multiples of the unit charge $e$.  So far, no magnetic monopoles have been found.}  While the basic entity of electrostatics  is the electrical charge, the basic entity of magnetics is the \indexit{magnetic dipole}.

\subsection{Diamagnetism and paramagnetism}

In the early nineteenth century, it was shown by several researchers that electrical currents give rise to magnetic fields.  Maxwell combined all these results and wrote them down in two equations:
\begin{align}
	\bm{\nabla}\cdot\mathbf{B} &= 0;\\
	\bm{\nabla}\times\mathbf{B} &= \mu_0\mathbf{j},
\end{align}
where $\mathbf{B}$ is the \indexit{magnetic induction} or \indexit{magnetic flux density}, $\mathbf{j}$ is the electrical current density, and $\mu_0=4\pi\times 10^7$ Newton per square ampere $[N/A^2]$ of Henry per meter $[H/m]$ is the permeability of vacuum.  The operator $\bm{\nabla}\times$ is the curl operator.  The equations state that there are no magnetic charges, so that magnetic field lines must be closed loops, and that an electrical current creates a magnetic induction.  It is possible to express the magnetic induction in terms of the current density:
\begin{equation}
	\mathbf{B}(\mathbf{r}) = \frac{\mu_0}{4\pi}\int \mathbf{j}(\mathbf{r}')\times
	\frac{\mathbf{r}-\mathbf{r}'}{\vert\mathbf{r}-\mathbf{r}'\vert^3}\,\mathrm{d}\mathbf{r}'.
\end{equation}
If there is no current density, then the second equation above becomes $\bm{\nabla}\times\mathbf{B}=0$, and then we can define a \indexit{magnetic scalar potential}, $\phi_m$, for which 
\[
	\mathbf{B} = -\bm{\nabla}\phi_m,
\]
just as we did for the electric field.  If the current density is non-zero, then we must use instead the so-called \indexit{magnetic vector potential}, $\mathbf{A}$, and we have
\[
	\mathbf{B} = \bm{\nabla}\times\mathbf{A}.
\]
We will assume in what follows that there are no macroscopic electrical currents, so that we can use the magnetic scalar potential $\phi_m$.  It is important, however, to consider the microscopic electrical currents associated with electrons moving around the nucleus of each atom.  If a current runs in a closed loop, then we can associate with this loop a \indexit{magnetic moment}, $\mathbf{m}$, measured in units of $[Am^2]$ (ampere times meter squared).   If each atom in the material has a magnetic moment $\mathbf{m}_i$, then the total magnetic moment per unit volume, or \indexit{magnetization}. is given by:
\begin{equation}
	\mathbf{M} = \frac{1}{V}\sum_i \mathbf{m}_i,
\end{equation}
which has units of $[A/m]$.

Before we proceed, we must point out that not every atom has a magnetic moment.  We know that electrons are described by orbitals, and that in every orbital we can place two electrons, one with spin up, the other with spin down.  Since atoms have either an odd or an even number of electrons, they may end up with a total net moment, or no net moment.  Consider first a material in which there is no net magnetic moment.  If we apply an external magnetic field, $\mathbf{H}$, measured in $[A/m]$, to such a material, then the field will produce electrical currents around each atom (and hence a net magnetization) which will tend to counteract the applied field.  Since the response of a material to an applied magnetic field is given by the magnetic induction, we have (see Table~\ref{tensors} on page~\pageref{tensors}):
\begin{equation}
	\mathbf{B} = \bm{\mu}  \mathbf{H},
\end{equation}
where $\bm{\mu}$ is a second rank tensor known as the \indexit{magnetic permeability tensor}.  Since this is  a principal effect, $\bm{\mu}$ is a symmetric tensor.  By analogy with the electric polarization,\index{electric polarization} we have the following relation:
\begin{equation}
	\mathbf{B} = \mu_0(\mathbf{H}+\mathbf{M}).
\end{equation}
If we take a field oriented along the $x$ direction, and we assume that $\bm{\mu}$ is a diagonal tensor, then we have:
\[
	B_x = \mu_0(H_x+M_x)
\]
and also
\[
	B_x = \mu_{xx} H_x;
\]
combining the two, we find for the magnetization:
\[
	M_x = \left(\frac{\mu_{xx}}{\mu_0}-1\right)H_x.
\]
Since this magnetization is in the direction opposite to the field, the prefactor of $H_x$ must be negative, which means that $\mu_{xx}/\mu_0 < 1$.  For Bismuth, in which this effect is the strongest, we have
\[
	\frac{\mu_{xx}}{\mu_0} = 0.99982.
\]
In all other materials, this ratio is closer to but smaller than one, indicating that the induced magnetization is very small, of the order of $10^{-4}$ or less times the applied field.  This effect is known as \indexit{diamagnetism}.

If there are unpaired electrons in the atom, i.e., incompletely filled orbitals, then the atom has a net magnetic moment and the substance is called \indexit{paramagnetic}.  In that case, we must have
\[
	\frac{\mu_{xx}}{\mu_0} > 1,
\]
and the induced field lines up with the applied field.  The ratio above is typically in the range $[1,1.01]$ at room temperature and decreases at higher temperatures, since the thermal fluctuations are strong enough to randomize the magnetic moment orientations.

The \indexit{magnetic susceptibility tensor}, $\bm{\chi}_m$, is defined by the relation:
\begin{equation}
	\mathbf{M} = \bm{\chi}_m\mathbf{H}.
\end{equation}
This tensor is related to the permeability tensor by:
\[
	\bm{\mu} = \mu_0(\bm{\delta}+\bm{\chi}_m).
\]
Diamagnetic materials have negative susceptibility, whereas paramagnetic materials have positive susceptibility. The susceptibility tensor is also a symmetric tensor, since $\bm{\mu}$ is symmetric.

\subsection{Ferromagnetism}

Magnetism is entirely due to the properties of the electron.  The magnetic moment of a single electron is known as the \indexit{Bohr magneton}, $\mu_B = 9.27\times 10^{-24}$ A m$^2$.  When electrons form the orbitals of an atom, each electron contributes this magnetic moment, but because of the filling principles of the orbitals, most moments cancel each other.  The only atoms for which the cancellation is incomplete are the first row transition elements, and the actinides and lanthanides.  The net magnetic moment in elements from these groups is due to incomplete cancellation of electron magnetic moments in the inner shells.  It turns out that there are only $4$ elements in which the net moment is significant: Fe, Co, Ni, and Gd.  Materials made from these elements, either in pure or in alloy form, have a permanent magnetization, and are hence called \indexit{ferromagnetic}.  The relation between $\mathbf{B}$ and $\mathbf{H}$ is not linear, but a constitutive relation $\mathbf{B} = \mathbf{B}(\mathbf{H})$.  The resulting $M$--$H$ hysteresis diagram looks very much like that for the ferroelectric materials, and we can define the following quantities:
\begin{itemize}
	\item $M_S$ = \indexit{saturation magnetization}, the maximum magnetization that can be obtained;
	
	\item $H_c$ = \indexit{coercive field}, the field for which the magnetization vanishes;
	
	\item $M_r$ = \indexit{remanent magnetization}, the magnetization that remains when the field is removed.
\end{itemize}
The resulting curve is shown in Fig.~\ref{fig:hystmag}.  The grey rectangle in the left upper quadrant is the largest rectangle (largest with respect to its area) that can be drawn inside the magnetization curve. It is a measure for the energy stored in the magnet and is known as its \indexit{energy product}. The larger the energy product, the smaller the magnet can be for a given required magnetic field strength.

\begin{figure}[h]
\centering\leavevmode
%+\includegraphics{Figures/histmag}
\caption{Schematic illustration of a ferromagnetic hysteresis curve.}
\label{fig:hystmag}
\end{figure}

If the energy product is very small, then it is easy to change the overall magnetization of the material, and we say that the material is a \indexit{soft magnetic material}.  Recall that the area inside the hysteresis loop corresponds to the energy we need to put into the system in order to cycle the magnetization once; for a small energy product, the area inside the loop is also very small, so that switching of the magnetization does not cost much energy.  This is a desirable property for magnetic materials used in electrical transformers where we wish to minimize energy losses.  For other applications, we want the hysteresis curve to have a large area with a near-square shape; in the case we talk about \textit{hard} magnets,\index{hard magnetic material} because it takes a lot of energy to switch the magnetization.  This is a desirable property for magnetic memory, since random temperature fluctuations will not be sufficient to switch the magnetization state (and hence lead to a loss of stored information).


Note that, just as in the ferroelectric case, there are also \indexit{magnetic domains}, and \indexit{magnetic domain walls} between them.  The process of domain formation and migration is similar to that of the ferroelectric case, and for an applied field $\mathbf{H}$, domains that have a large potential energy $-\mathbf{H}\cdot\mathbf{M}$ will shrink, i.e., domains with a magnetization opposing that of the applied field.  

\begin{messagebox}{Magnetic domains visualized}{olive}{\icinfo}{white}
\begin{minipage}{\textwidth}
\vspace{.8em}
%{\centering\includegraphics[width=0.95\textwidth]{Figures/Lorentz}\par}
\vspace{.7em}
The figure above shows three transmission electron microscopy images of a $50$ nm thick polycrystalline Permalloy\index{Permalloy} island (Ni$_{80}$Fe$_{20}$) placed on a Si$_3$N$_4$ support film; the island has dimensions of $2\times 1$ $\mu$m$^2$.  The image in (b) is the in-focus image; the images in (a) and (c) were obtained by slightly defocusing the objective lens of the microscope; this out-of-focus imaging highlights the positions of magnetic domain walls as dark and bright lines that intersect each other in various points, and that change contrast when going from under-focus (a) to over-focus (c). Using numerical image processing techniques, the three images can be combined into a single phase map (the phase of the electron wave that travels through the sample) shown in (d); the contours are parallel to the magnetic induction lines inside the sample and change direction at the domain walls, which were overlayed on the phase map. Finally, by taking the gradient of the phase map and color-coding the gradient directions one obtains image (e), which shows the individual magnetic domains in different colors defined by the colorwheel (blue means magnetization points up, green to the left, etc.).
\end{minipage} 
\end{messagebox}

\subsection{Other magnetic properties}

We conclude this section with a brief review of a few other important magnetic properties.  We consider the  following cross-effects: the \indexit{magnetocaloric effect} (tensor of rank $1$), \indexit{magnetoelectric polarization} (rank $2$), and the \indexit{piezomagnetic effect} (rank $3$).

\subsubsection{The magnetocaloric effect}\label{ssec:magnetocaloric}

The magnetocaloric effect, discovered in 1881, causes a temperature change in a material when it is subjected to a magnetic field. Table~\ref{tensors} on page~\pageref{tensors} lists two related effects, the magnetocaloric and pyromagnetic effects:
\begin{equation}
	\Delta S = q_i H_i\qquad\text{ and }\qquad \Delta T = q'_i B_i;
\end{equation}
the components of the vectors $\mathbf{q}$ and $\mathbf{q}'$ are equal due to intrinsic symmetry.  The equality between these components is an expression of the following thermodynamic Maxwell relation:
\begin{equation}
	\left(\frac{\partial S(T,H))}{\partial H}\right)_T = \left(\frac{\partial M(T,H)}{\partial T}\right)_H;
\end{equation}
this relation states that a magnetic entropy change can be achieved either by changing the field, $H$, or when the magnetization changes with a temperature change.  One can show that the magnetocaloric effect is strongest near the Curie temperature, where the magnetization is most strongly dependent on the temperature.  

Since the entropy is a scalar quantity, i.e., polar, the magnetocaloric vector $\mathbf{q}$ must be an axial vector. An analysis using the $90$ magnetic point groups indicates that the magnetocaloric (or pyromagnetic) effect can only exist for $31$ magnetic point groups and vanishes in all others, in particular in all cubic groups. These $31$ groups are also the symmetry groups for which ferromagnetism is possible (see page~\pageref{tab:table1}). 

\begin{messagebox}{Adiabatic demagnetization}{olive}{\icinfo}{white}
\begin{minipage}{\textwidth}
The magnetocaloric effect has important applications in refrigeration, where it can be used to create refrigerators that do not use ozone-depleting chemicals or greenhouse gases.  In fact, magnetic refrigeration can be used to reach extremely low temperatures ($\mu$K) through the process of \indexit{adiabatic demagnetization}.  Starting with a demagnetized sample, a field is applied under adiabatic conditions (i.e., no heat exchange with surroundings), causing the temperature to increase and the magnetic moments to become aligned. The heat is then extracted by a heat exchanging fluid, but the material remains magnetized in the field. The field is removed adiabatically, causing the sample temperature to decrease as the magnetic moments disorder. The sample absorbs heat from the medium to be cooled, which thus cools down, and the cycle is repeated.  Note that this cycle may require that the magnetic material be moved between two systems, the heat exchanger fluid and the volume to be cooled down.  This magnetocaloric effect is particularly strong in Gd$_5$Si$_2$Ge$_2$, PrNi$_5$, and La(Fe$_x$Si$_{1-x}$)$_{13}$H$_x$, as well as in several materials based on Mn and As.
\end{minipage} 
\end{messagebox}

\subsubsection{The magnetoelectric effect}\label{ssec:magnetoelectric}

The \indexit{magnetoelectric effect} describes an electrical polarization induced by a magnetic field, or, conversely, a magnetic induction created by an electric field:
\begin{align}
	D_i &= \lambda_{ij} H_j;\\
	B_i &= \lambda'_{ij} E_j,
\end{align}
and since this is a cross effect we must have $\lambda'_{ij} = \lambda_{ji}$.  Since only one of the two vectors in each equation above is an axial vector, $\bm{\lambda}$ must be an axial tensor.  $58$ of the $90$ magnetic point groups can exhibit one or more non-zero components of the magnetoelectric tensor.  The presence of this effect can be verified experimentally, although it is often very weak, and it often helps to decide which of the magnetic point groups is the proper one.  The magnetoelectric effect was first detected in the antiferromagnetic material Cr$_2$O$_3$ in 1960 \cite{astrov1960a}.


\subsubsection{The piezomagnetic effect}\label{ssec:piezomagnetic}

The \indexit{piezomagnetic effect} is described by the third rank tensor $Q_{ijk}$.  As for the piezoelectric effect, there is a converse piezomagnetic effect as well:
\begin{align}
	B_i &= Q_{ijk} \sigma_{jk};\\
	\epsilon_{ij} &= Q'_{ijk} H_k.
\end{align}
These axial tensors are symmetric in the first $(Q'_{ijk}=Q'_{jik})$ or last $(Q_{ijk}=Q_{ikj})$ pair of indices, and are typically represented in engineering notation.  This effect can not occur for non-magnetic crystals. There are $66$ magnetic point groups for which this effect can occur, but there are not many known crystals for which the effect has been measured.  In those materials where the effect is present, e.g., CoF$_2$, MnF$_2$, and LiCoPO$_4$, it is generally much smaller than the non-linear related effect of magnetostriction, which is described in section~\ref{sec:magnetostriction}.



\section{Optical Properties}\label{sec:optical}

\subsection{Symmetric second-rank tensors and quadratic surfaces}\label{sec:quadrics}

Consider an arbitrary symmetric second rank tensor $\beta_{ij}=\beta_{ji}$.  If we denote the components of a position vector $\mathbf{r}$ by $x_i$, then we can combine the tensor and vector to construct a scalar quantity which, for convenience, we set equal to unity:
\[
	\beta_{ij}x_ix_j = 1.
\]
A summation is implied over both indices, so if we write the full summation explicitly we obtain:
\[
	\beta_{11}x_1^2+\beta_{22}x_2^2+\beta_{33}x_3^2 + 2\beta_{12}x_1x_2+2\beta_{13}x_1x_3+2\beta_{23}x_2x_3=1.
\]
For a given set of $6$ coefficients $\beta_{ij}$, this equation represents an object in a three-dimensional space.  In general, such an object is known as a \indexit{quadratic surface}.  Depending on the actual values of the coefficients, these surfaces include spheres, ellipsoids, hyperboloids, and paraboloids.\index{sphere}\index{ellipsoid}\index{hyperboloid}\index{paraboloid}  For instance, consider the case where $\beta_{ij}$ is a diagonal tensor,\index{diagonal tensor} with all elements along the diagonal equal to $\beta$; this would occur, for instance, in cubic materials.  In that case, the equation above reduces to:
\[
	x_1^2 + x_2^2+x_3^2 = \frac{1}{\beta},
\]
which is the equation of a sphere with radius $1/\sqrt{\beta}$.  If the diagonal elements are different from each other, then the object is described by:
\[
	\beta_{11}x_1^2+\beta_{22}x_2^2+\beta_{33}x_3^2=1;
\]
such an object is known as an \indexit{ellipsoid}, provided all three coefficients are positive.  If one or two coefficients are negative, then the object is a \indexit{hyperboloid}.  The general equation of such an ellipsoid is
\[
	\frac{x_1^2}{a^2} + \frac{x_2^2}{b^2} + \frac{x_3^2}{c^2} = 1,
\]
where $a$, $b$, and $c$ are the three radii along the principal axes.  This means that the numbers $1/\sqrt{\beta_{ii}}$ for a  diagonal second rank tensor $\beta_{ij}$ can be interpreted as the principal radii of an ellipsoid (if all are positive) or  hyperboloid (if one or two are negative).  If two of the diagonal components are equal to each other, then the ellipsoid is an \indexit{ellipsoid of revolution}.

Diagonal second rank property tensors are usually found for the higher symmetry point groups (tetragonal, orthorhombic and cubic), which means that the corresponding ellipsoid is aligned with respect to the crystallographic axes (Fig.~\ref{fig:tensorellipsoid}(a-c)).  For lower symmetries, one can still define an ellipsoid.  It can be shown that there exists a coordinate transformation which will convert the tensor $\beta_{ij}$ to a diagonal tensor $\beta'_{ij}$.  The corresponding ellipsoid is no longer oriented along the main crystallographic directions, but is still described by the tensor elements (Fig.~\ref{fig:tensorellipsoid}(d)).  One can think of it in the following way: three of the six tensor elements are used to describe the principal radii of the ellipsoid, the other three elements define the orientation of the main ellipsoid axis.  

\begin{figure}[h]
\centering\leavevmode
%\includegraphics[width=0.95\textwidth]{tensorellipsoid}
\caption{Illustration of the ellipsoid corresponding to a symmetric second-rank tensor for (a) cubic, (b) tetragonal, (c) orthorhombic, and (d) triclinic crystal symmetry.}
\label{fig:tensorellipsoid}
\end{figure}

\subsection{The refractive index}

We begin by considering the velocity of light,\index{velocity of light} $c=2.99792458\times 10^{8}$ m/s.  According to classical electrodynamics, this velocity is also equal to
\begin{equation}
	c = \frac{1}{\sqrt{\epsilon_0\mu_0}},
\end{equation}
with $\epsilon_0$ the permittivity and $\mu_0$ the permeability of vacuum.  When a light wave travels through a medium that is not vacuum, then the speed of light changes (decreases) depending on the dielectric permittivity $\bm{\epsilon}$ and the magnetic permeability $\bm{\mu}$ of the medium.  If we take these to be scalars, $\epsilon$ and $\mu$, then the velocity of light changes to 
\begin{equation}
	c_m = \frac{1}{\sqrt{\epsilon\mu}}.
\end{equation}
We define the \indexit{refractive index} of a material as the ratio of the velocity of light in vacuum to the velocity of light in the medium, or:
\begin{equation}
	n = \frac{c}{c_m} = \sqrt{\frac{\epsilon\mu}{\epsilon_0\mu_0}}.
\end{equation}
Since the velocity of light in vacuum is the maximum velocity at which anything can move, the refractive index is always larger than $1$.  We also find that, if the medium is not isotropic, then the velocity of light will depend on the crystallographic direction along which the light travels.  In most cases, it is the dielectric permittivity which contributes most strongly to the refractive index, in particular for non-magnetic materials for which $\mu$ is about equal to $\mu_0$.

\begin{messagebox}{Refractive index for a glass sphere}{olive}{\icinfo}{white}
\begin{minipage}{0.45\textwidth}
\vspace{.8em}
%{\centering\includegraphics[width=0.9\textwidth]{Figures/GlassSphere}\par}

\vspace{.7em}

\em Image of an arrow when looking through a glass sphere with increasing refractive index.\label{pageglasssphere}
\end{minipage}\hspace{1em}
\begin{minipage}{0.5\textwidth}
The typical example for the refraction of light\index{refraction of light} at the interface between two materials with different refractive index is that of a rod placed in a beaker filled with water; the rod appears to have a kink at the interface, and the angles are described by \indexit{Snell's Law}.  The figure on the left illustrates the same behavior looking at an arrow through a glass sphere with increasing refractive index, from $n=1$ to $n=2$.  In both cases, the refracting material is amorphous (liquid and glass); in the present section, we will consider what happens to light when it traverses a transparent crystalline material.

Two rendered movies showing this behavior for a glass sphere are available \href{http://neon.materials.cmu.edu/degraef/27301/GlassSphere1.html}{here} and  \href{http://neon.materials.cmu.edu/degraef/27301/GlassSphere2.html}{here}.
\end{minipage}
\end{messagebox}


In general, the permittivity tensor, and hence the refractive index, is a function of the wavelength of the light.  This is known as \indexit{dispersion}, and is most easily visualized by taking a glass prism and sending white light into it on one side.  On the other side, we will observe all colors in a rainbow-type display.  For optical applications in lenses and eye glasses, one would typically look for a glass which has a nearly constant refractive index across the entire range of visible light wavelengths.

In the previous section we established that every symmetric second rank tensor can be represented graphically by an ellipsoid; next, we will consider the special case of the \indexit{optical indicatrix}, the ellipsoid that represents the inverse of the symmetric dielectric tensor:
\begin{equation}
	\beta_{ij} = \frac{\epsilon_0}{\epsilon_{ij}} = \frac{1}{n^2_{ij}}.
\end{equation}
We know from electrodynamics that a light wave consists of a perpendicular pair of oscillating electric and magnetic fields.  The direction of the electric field vector is normal to the propagation direction, $\mathbf{k}$, of the wave and to the magnetic field vector; we will consider the direction of $\mathbf{E}$ to be the direction of \indexit{polarization} of the wave.  The optical indicatrix is then a quadratic surface displaying the index of refraction; the positive nature of the refractive index means that the surface will be an ellipsoid.  The distance of a point on the surface to the origin represents a refractive index for the corresponding polarization direction.  

Consider first a  material which has an isotropic dielectric tensor $\epsilon_{ij} = \epsilon\delta_{ij}$.  The index of refraction is independent of the direction of the light traveling through the material.  If a light wave travels along the $\mathbf{k}$ direction (Fig.~\ref{fig:indicatrix}), the polarization direction lies in the plane normal to $\mathbf{k}$; for each possible polarization direction we plot two points at a distance $\pm n$ from the origin.  If we repeat this for all possible incident wave directions, then we obtain a sphere, since $n$ does not depend on direction for a cubic material.  In other words, the optical indicatrix for a cubic material is a sphere of radius $n$.  The red and blue arrows in Fig.~\ref{fig:indicatrix} represent two orthogonal polarization directions; the letter $o$ stands for \textit{ordinary} and will be explained next.

\begin{figure}[h]
\centering\leavevmode
%\includegraphics[width=3in]{Figures/indicatrix}
\caption{Illustration of the optical indicatrix for an isotropic material.}
\label{fig:indicatrix}
\end{figure}


Once we have the optical indicatrix, then we can determine the refractive index for an arbitrary wave direction as follows: draw the wave normal (propagation direction of the wave) starting in the center of the indicatrix.  Then draw a line normal to the wave normal in the plane of polarization of the light wave.  The radius of the indicatrix along this line is the refractive index for propagation along that particular direction.  Obviously, if the indicatrix is a sphere, then all $n$ are equal, but for the more general case that will not be true.  

One distinguishes between two types of anisotropic optical materials: \indexit{uniaxial} and \indexit{biaxial}.  A uniaxial indicatrix is an ellipsoid with two of its axes of identical length; this will be the case for hexagonal, trigonal, and tetragonal materials.  For orthorhombic, monoclinic, and triclinic materials, the indicatrix has three different radii.  Unpolarized light which enters an optically anisotropic material will be split in two components with different velocities; the electric field vectors corresponding to those two components are at right angles to each other.  For a uniaxial material, we already know that there are two dielectric constants $\epsilon_1$ and $\epsilon_2$, with $\epsilon_2$ corresponding to the value along the symmetry axis, and $\epsilon_1$ the value for the plane normal to the symmetry axis (which we will call the \indexit{basal} plane).  Two different dielectric constants correspond to two different refractive indices, and, therefore, two waves traveling at different velocities inside the crystal;  we represent the larger refractive index by $n_s$, and the smaller by $n_f$, with $n_s>n_f$.  The subscript $s$ stands for the \textit{slower} wave, $f$ for the \textit{faster} wave. The difference between the refractive indices of the slow and the fast waves, $\vert n_s-n_f\vert$, is known as the \indexit{birefringence}.  If $\epsilon_2>\epsilon_1$, then we say that the material is positive uniaxial, and negative uniaxial when $\epsilon_2<\epsilon_1$.  For trigonal calcite (CaCO$_3$) we have $n_s=1.658$ for propagation in the basal plane and $n_f=1.486$ for axial propagation, resulting in a birefringence of $0.172$; calcite is therefore an optically negative material, since $\epsilon_1>\epsilon_2$.

The resulting indicatrix can have one of two shapes: either the refractive index along the $c$ direction is  larger than along $a$, or smaller, resulting in a prolate ellipsoid and an oblate ellipsoid, respectively.   The \indexit{optical axis} of the material is defined as the axis normal to the plane that intersects the ellipsoid in a perfect circle; for a uniaxial material this is obviously the $c$ axis.  As an example of the use of the indicatrix, consider a positive uniaxial material represented by the prolate ellipsoid shown in Fig.~\ref{fig:uniaxial}.  If the incident wave with wave vector $\mathbf{k}$ travels along the $c$ axis (Fig.~\ref{fig:uniaxial}(a)), then the two waves inside the crystal, with orthogonal polarizations, both have the same refractive index because the polarization lies in the basal plane.  The red and blue vectors indicate two possible polarization directions; both waves are ordinary waves corresponding to $n_1$, in this case the smaller of the two, so that both waves are fast waves. Since the refractive indices for these waves are identical, there will be only one single image when looking at an object along the $c$ axis of the crystal.  In Fig.~\ref{fig:uniaxial}(b), the wave travels in the basal plane, and the two orthogonal polarization directions correspond to the red vector (refractive index $n_1$ of the fast wave) and the blue vector along the $c$ axis (with $n_2$ or the slow wave).  The slower wave is known as the \indexit{extraordinary wave}, labelled $e$ in the figure.  Finally for the general propagation direction, shown in Fig.~\ref{fig:uniaxial}(c), the \indexit{ordinary wave} has a polarization direction in the basal plane, and the extraordinary wave now corresponds to a refractive index between the $n_1$ and $n_2$ values. Therefore, looking at an object through a crystal along this direction will produce two images, but they are separated by a smaller distance than in case (b), which corresponds to the maximal birefringence.

\begin{figure}[h]
\centering\leavevmode
%\includegraphics[width=6in]{Figures/uniaxialpropagation}
\caption{Illustration of the optical indicatrix for a uniaxial material for three different incident wave directions.}
\label{fig:uniaxial}
\end{figure}

If $\theta$ represents the angle between the optical axis and the incident beam direction, then one can show that the refractive index $n(\theta)$ is given by:
\[
	\frac{1}{n^2(\theta)} = \frac{\cos^2\theta}{n^2_o}+\frac{\sin^2\theta}{n^2_e}
\]
where $n_o=n_1$ and $n_e=n_2$.  Snell's Law,\index{Snell's Law} which is valid only for optically isotropic materials, must now be replaced by two relations, one for the ordinary wave (we take air to have refractive index $1$):
\[
	\sin\theta_1 = n_o\sin\theta_o;
\]
and one for the extraordinary wave:
\[
	\sin\theta_1 = n(\theta_a+\theta_e)\sin\theta_e,
\]
where the angles are defined in Fig.~\ref{fig:birefringence}.  This figure illustrates a slab of a uniaxial crystal with a light wave incident from below at an angle $\theta_1$ with respect to the surface normal; the double arrow and the dotted circle indicate two orthogonal polarization directions, and the set of four parallel lines represent the wave fronts, which are normal to the propagation direction. Inside the crystal, this wave splits into two separate waves, the ordinary and extraordinary waves which travel in different directions at angles $\theta_o$ and $\theta_e$ with respect to the surface normal. Note that the wave fronts have the same orientation for both waves, but the extraordinary propagation direction is not normal to the wave front.  When the two waves reach the top surface, they emerge at different locations, explaining why there are two images instead of just one.  Both waves are now polarized with orthogonal polarization directions; using a simple sheet polarizer one can easily demonstrate that there are two separate images that are displaced with respect to each other.

\begin{figure}[ht]
\centering\leavevmode
%\includegraphics[width=4in]{Figures/birefringence}
\caption{Illustration of the principle of birefringence.}
\label{fig:birefringence}
\end{figure}

In summary, for an optically uniaxial material (hexagonal or tetragonal), each wave splits into an ordinary and an extraordinary wave.  The ordinary wave has the refractive index corresponding to the direction normal to the optical axis.  The extraordinary wave has a refractive index which depends on the orientation of the incident wave.  The presence of two waves inside the crystal gives rise to two images of an object placed on one side of the crystal (double refraction or birefringence).

For orthorhombic, monoclinic and triclinic materials, there are three independent diagonal components to the dielectric tensor,  and hence three different refractive indices.  The indicatrix is therefore no longer an ellipsoid of revolution, but rather a general ellipsoid.  For the orthorhombic case, the axes are still aligned with the crystallographic directions, but this is no longer the  case for the lower symmetries.  The main difference with the uniaxial case is that there are two possible planar sections through the  general ellipsoid which are circular.  Therefore, there are two normals to those planar sections and hence two optical axes (hence the name \textit{biaxial}).  The orientation of these axes is not related to the crystallographic axes, but rather to the relative magnitudes of the components of the dielectric tensor.  As a consequence of the two optical axes, neither the slow nor the fast wave will travel along the primary wave normal and hence both waves are extraordinary waves.  One can again use the graphical indicatrix constructions to determine refractive indices and polarization directions, but the drawings become rather complicated and there are several special cases when the primary wave is either parallel to or normal to one of the optical axes.  The interested reader may find more detailed literature on this topic in various books on optical mineralogy.

\subsection{Other Optical Properties}\label{sec:otheroptical}

\subsubsection{Optical Activity}
