Repository: OpenChapters/OpenChapters

# OpenChapters

## Purpose
This repository contains a series of LaTeX files and associated figures for chapters that are part of the OpenChapters project.  This project collects individual open source chapters on a variety of topical areas; via the web site https://openchapters.materials.cmu.edu the user can then select a number of chapters and automatically type set them into a nice book format.  This could be useful once we reach a critical mass of chapters; instructors could them compose their own custom course notes based on the available chapters.

File: src/SelectedProperties/SelectedProperties.tex (part 4 of 4)
% 
If we send a plane polarized wave of light onto a crystal, then, in some materials, we will observe a rotation of this polarization plane proportional to the distance traveled through the crystal.  This rotation is know as \indexit{optical activity}.  This property is only known in crystal structures where the building blocks have a specific handedness, and the overall structure does not destroy this handedness.  For instance, a helical molecule can be left handed or right handed; if a crystal structure built from such molecules uses only one of the two types, then the resulting structure will be \indexit{chiral}.  In point group terminology, this means that only point groups which contain pure rotations will show optical activity ($15$ of the $32$ point groups). Furthermore, the space group must have screw axes, so that a particular handedness exists inside the lattice.  Crystals which show optical activity usually exist in two forms which are related to each other by a mirror operation; such forms are called \indexit{enantiomorphic}.  $\alpha$-quartz is a common example of an optically active material; it has point group $\hm{32}$, which consists only of rotations, and space group $P3_12$ or $P3_22$, depending on the handedness.  

The angle of rotation per unit length of material is related to a scalar quantity $G$, known as the \indexit{optical gyration}. Note that $G$ changes sign when the handedness of the crystal is changed, so $G$ is a so-called \indexit{pseudo-scalar} quantity. $G$ does depend on the direction of the light wave inside the crystal.  If we write $\alpha_i$ for the direction cosines of the wave normal, then we have:
\[
	G = g_{ij}\alpha_i\alpha_j
\]
where $g_{ij}$ is the symmetric \indexit{gyration tensor};  note that $g_{ij}$ is an axial tensor.  The optical activity is present in addition to birefringence, so that the two must be distinguished when quantitative measurements are needed.  Optical activity of molecules in solution is an important diagnostic tool to determine whether the left handed or right handed enantiomorphs of a particular  molecule are present.  This is particularly important because biological systems appear to have a preference for one particular handedness.  In many cases, molecules used for medicinal applications have a mix of both chiralities, and, since the body will only respond to one of the two chiralities, one might as well attempt to remove the other half which will not be used by the body.  This can be done by synthesizing the molecules on crystal surfaces that have a handedness, i.e., chiral surfaces. 

\subsubsection{Field-induced changes in refractive index}

Crystals which are not birefringent in their natural state, may become birefringent under application of an external field, i.e., they may undergo a change of the refractive index. If this field is stress, then the effect is known as the \indexit{photoelastic effect}, for an electric field we speak of the \indexit{electro-optic effect}, and for a magnetic field we have the \indexit{magneto-optic effect}. 

It is customary to work with the inverse of the dielectric permittivity tensor $\epsilon_{ij}$, which is denoted by $\beta_{ij}$ and  known as the \indexit{impermeability tensor}.   If $\beta_{ij}$ is diagonal, then the diagonal elements are equal to the inverse of the squares of the principal refractive indices. A change $\Delta\beta_{ij}$ in the components of the $\bm{\beta}$ tensor is then effectively a change of the refractive indices. The refractive indices might change under an applied electric field or an applied stress.  If we allow for electric field terms of second order (i.e., a non-linear behavior), then we can write:
\begin{equation}
	\Delta \beta_{ij} = r_{ijk}E_k + p_{ijkl}E_kE_l + q_{ijkl}\sigma_{kl}
\end{equation}
In this relation, $r_{ijk}$ describes the linear electro-optic effect (known as the \indexit{Pockels effect}), $p_{ijkl}$ is a 4th rank tensor describing the quadratic electro-optic effect or \indexit{Kerr effect}, and $q_{ijkl}$ describes the photoelastic effect. It should be noted that changes in refractive index can be measured with very high precision, often better than one part per million. It is common practice to use engineering notation for these three property tensors. Since both $\beta_{ij}$ and $\sigma_{kl}$ are symmetric tensors, we have $r_{ijk}=r_{jik}$, $p_{ijkl}=p_{jikl}=p_{ijlk}=p_{jilk}$, and $q_{ijkl}=q_{jikl}=q_{ijlk}=q_{jilk}$.  Crystal symmetry will, as usual, impose further conditions on the components of these tensors.  Note that these 4th rank tensors are \textit{not} symmetric under the change $ijkl\rightarrow klij$ (i.e., they do not have intrinsic thermodynamic symmetry), so that both tensors have $36$ independent components instead of $21$ for the lowest crystal symmetry.

The refractive index can also change under influence of a magnetic field, or a magnetization in a material.  While the theory becomes a bit more complex, in practice one can make use of the so-called magneto-optical Kerr effect (MOKE) to image magnetic domain structures.  The principle works as follows:  polarized light is reflected off of the surface of a magnetic material.  The angle between the incident beam and the surface normal, $\theta$, is equal to the angle between the reflected beam and the surface normal (Snell's law).  If the light is polarized in the plane formed by the three directions (p-polarized), of normal to this plane (s-polarized), then, for a non-magnetic material, the polarization state after reflection does not change. If the material is magnetic, then the polarization plane will be rotated by a small amount, the Kerr rotation angle $\Phi_K$. Typical angles are in the range of $1^{\circ}$ or less.  Regions with opposite direction of the magnetization will give rise to opposite Kerr angles.  When the reflected beam is passed through a polarizer screen rotated by the Kerr angle, then there will be contrast between magnetic domains with oppositely oriented magnetization.  Depending on the angle $\theta$, the  method is sensitive to the in-plane component of $\mathbf{M}$, or to the normal component; in the latter case, the effect is known as the polar Kerr effect.  This effect has been used to create magneto-optical disk drives, where $1$ bits of information are stored as small regions of magnetization with a certain orientation, whereas $0$ bits have the opposite magnetization. Using the polar Kerr angle ($0.37^{\circ}$ for amorphous Tb$_{0.21}$Fe$_{0.79}$, the material of choice for magneto-optical disks) one can again obtain image contrast between oppositely oriented domains.  MOKE is easily adapted to so-called \indexit{in-situ observations}, where the domain structure can be changed in real-time by the application of an external magnetic field.



\section{Selected Non-Linear Properties}\label{sec:nonlinear}\index{non-linear properties}

\subsubsection{Second harmonic generating crystals}

Consider the relation between electric polarization $\mathbf{P}$ and applied electric field $\mathbf{E}$, extended to include the next term in the Taylor expansion:
\begin{equation}
	P_i = \chi_{ij}E_j + \chi^{(2)}_{ijk}E_jE_k.\label{eq:SHG}
\end{equation}
Here $\chi_{ij}$ is the standard dielectric susceptibility tensor, and $\chi^{(2)}_{ijk}$ is the third rank, second order susceptibility tensor. The components of both tensors depend on the wavelength of the light used.  Note that $\chi^{(2)}_{ijk}$ is symmetric in the last two indices.

If we have an optically transparent material, and the electric field is due to a light wave traveling through this material, then the non-linear contribution can give rise to an interesting effect: \indexit{second harmonic generation} (SHG), i.e., a doubling of the frequency of the light.  Here is how it works:  consider a light wave traveling along the $x$ direction, described by an electric field vector
\[
	\mathbf{E}(x,t) = \mathbf{E}^0 \cos(2\pi(\nu t - \frac{x}{\lambda}))
\]
with $\nu$ the frequency and $\lambda$ the wave length.  Inside a material, this wave travels at a velocity $c_m=\frac{c}{n}$, with $n$ the refractive index.  The quantity $\frac{c}{n}=\lambda\nu$ is known as the \indexit{phase velocity} of the wave.  Equation~(\ref{eq:SHG}) states that the polarization inside the material when subjected to this incident light wave is given by
\begin{align*}
	P_i &= \chi_{ij}{E}^0_j \cos(2\pi(\nu t - \frac{x}{\lambda}))+\chi^{(2)}_{ijk}
	{E}^0_j{E}^0_k \cos^2(2\pi(\nu t - \frac{x}{\lambda}));\\
	&= \frac{1}{2}\chi^{(2)}_{ijk}{E}^0_j{E}^0_k  +\chi_{ij}{E}^0_j \cos(2\pi(\nu t - \frac{x}{\lambda}))
	+\frac{1}{2}\chi^{(2)}_{ijk}{E}^0_j{E}^0_k\cos(2\pi(2\nu t - \frac{2x}{\lambda})).
\end{align*}
where we have used the fact that $\cos^2\alpha = \frac{1}{2}(\cos 2\alpha+1)$.  We see that the second order term has two contributions to the polarization: first, the average polarization changes in magnitude due to the first term in the equation above.  Second,  the polarization oscillates with two different frequencies, $\nu$ for the basic wave, and $2\nu$ for the new wave, entirely due to the  non-linear term.  This is the so-called \indexit{second harmonic wave}.  How much  of this wave is actually present depends in a sensitive way on the magnitude of the electric field (i.e., the intensity of the light) and on the magnitude of the coupling coefficient $\chi^{(2)}_{ijk}$. In other words, if we send a sufficiently strong light wave of wavelength $700$ nm (bright red visible light), then a crystal with a large SHG effect (second harmonic generation) will produce, in addition to the red wave, also a wave with a wavelength of $350$ nm (purple).  Since the refractive index depends on the wavelength, the phase velocity of this wave will in general not be equal to that of the incident wave.  The maximum efficiency of the SHG effect is obtained when the phase velocities of both waves are matched, and this can be done by means of the birefringence effect, i.e., by carefully orienting the crystal.

It is also possible to create two different wavelengths by allowing two incident beams with different frequencies $\nu_1$ and $\nu_2$ to interact inside the crystal.  This gives rise to the sum and difference frequencies $\nu_1\pm\nu_2$.  The SHG effect has important applications in laser spectroscopy, tunable and high power optical devices, generation of UV laser light, and generation of ultra-short ($10^{-14}$ s) light pulses.  SHG is one of the central material properties in optical communications and optical computing.

\subsubsection{Magnetostriction}\label{sec:magnetostriction}\index{magnetostriction}

When we add the second order term of the Taylor series to the expression for the piezomagnetic effect we obtain:
\begin{equation}
	\epsilon_{ij} = Q'_{ijk} H_k + \lambda_{ijkl}H_kH_l.
\end{equation}
The fourth-rank tensor $\lambda_{ijkl}$ is known as the \indexit{magnetostriction} tensor. Whereas the piezomagnetic tensor is an axial tensor, the magnetostriction tensor is polar because the product $H_kH_l$ is polar.  That means that we only have to consider the $32$ crystallographic point groups when discussing the components of $\lambda_{ijkl}$ that must vanish by symmetry.  Since both $\epsilon_{ij}$ and $H_kH_l$ are symmetric, we have that $\lambda_{ijkl}=\lambda_{jikl}=\lambda_{ijlk}=\lambda_{jilk}$; this means that the magnetostriction tensor has the same symmetry as the photoelastic tensor $q_{ijkl}$ described briefly in section~\ref{sec:otheroptical}.  

Let us assume that we expose a material with vanishing piezomagnetic tensor but non-zero magnetostriction tensor to an alternating magnetic field of the form $H_z(t) = H_0 \cos(2\pi\nu t)$ with frequency $\nu$; an example would be an electrical transformer, where we have stacks of thin metal layers subjected to an alternating magnetic field with a frequency of $\nu=60$ Hz.  The resulting strain component $\epsilon_{zz}$ is then given by:
\[
	\epsilon_{zz}(t) = \lambda_{zzzz}H_z^2(t) = H_0^2 \lambda_{zzzz}\cos^2(2\pi\nu t). 
\]
Once again we make use of the fact that $\cos^2\alpha = \frac{1}{2}(\cos 2\alpha+1)$ and we observe that the frequency of the magnetostrictive strain is twice the driving frequency of the field, $2\nu$; thus, the transformer stack will undergo vibrations with a frequency of $120$ Hz (this is the frequency of the typical humming sound made by electrical transformers; the frequency lies between $A\#$ and $B$ in the US, and is closer to $G$ in Europe due to the fact that they use a $50$ Hz driving frequency).  Since it takes energy to generate the vibrations, it stands to reason that electrical transformers can be made more energy efficient by using magnetic materials that have been designed to have near zero magnetostriction (in addition to zero piezomagnetism).  

Other engineering applications rely on the magnetostriction effect; for instance, one type of department store security device is the \indexit{acousto-magnetic security tag} shown in Fig.~\ref{fig:acoustomagnetic}.  This tag consists of two metallic strips encased in a plastic sleeve; one of the metals is highly magnetostrictive, the other is magnetized along the long direction, so that it generates a magnetic biasing field, $H_b$, for the magnetostrictive strip.  One side of the security gate produces brief bursts of an oscillating magnetic field, $H(t)=H_0\cos(2\pi\nu t)$, with a frequency of $\nu=58$ kHz; the other side listens for sounds around that frequency. When the tag is active and brought between the two gates, the total field experienced by the magnetostrictive strip is:
\[
	H = H_b + H_0\cos(2\pi\nu t);
\]
this will generate an oscillating strain in the magnetostrictive strip:
\[
	\epsilon(t) = \lambda H^2.
\]
When $H_0<H_b$, the strain will oscillate with frequency $\nu$, as shown in Fig.~\ref{fig:acoustomagnetic}(b) and this produces an audible sound of frequency $\nu$; when the driving pulse ends, the magnetostrictive strip's vibration will decay for a while, and the microphone will pick up this signal and sound the alarm. When the tag is deactivated by demagnetization of the bias strip, the field $H_b$ becomes very small or zero, and the strain will now oscillate with frequency $2\nu$, due to the quadratic dependence on the field (Fig.~\ref{fig:acoustomagnetic}(c)).  While the tag does make sound, the microphone system is not listening at the frequency $2\nu$, so the tag passes through the security gate undetected.


\begin{figure}[ht]
\centering\leavevmode
%\includegraphics[width=5in]{Figures/acoustomagnetictag}
\caption{Principle of acousto-magnetic security tags.}
\label{fig:acoustomagnetic}
\end{figure}


\subsubsection{Third order elastic moduli}\label{sec:TOEM}

As a final example of non-linear effects, consider the energy of a system which is exposed to large deformations.  We have seen in section~\ref{sec:mechprop} that this requires the use of the Lagrange strain tensor $\eta_{ij}$ instead of the normal strain tensor $\epsilon_{ij}$, and the conjugate thermodynamic tension, $t_{ij}$, as the stress tensor. If we expand the internal energy in terms of the Lagrange strain tensor, and keep terms up to third order in the strain, then we obtain:
\[
	U = U(0) + c_{ij}\eta_{ij} + \frac{1}{2}c_{ijkl}\eta_{ij}\eta_{kl} + \frac{1}{6}c_{ijklmn}\eta_{ij}\eta_{kl}\eta_{mn} + \ldots
\]
The factors $c_{ijkl}$ are the \indexit{second order elastic moduli}, and the sixth-rank tensor $c_{ijklmn}$ represents the \indexit{third order elastic moduli}.  In order for the crystal to be mechanically stable against any arbitrary deformation, the principal second order elastic moduli (i.e., the eigenvalues of the $6\times 6$ $c^e_{IJ}$ matrix) must all be positive.  

The third order elastic moduli, $c_{ijklmn}$, measure the deviation from linear elasticity.  Note that there are $3^6=729$ moduli of third order; of these, a large number will vanish because of intrinsic and crystallographic symmetry. For a cubic material, only $6$ of the $729$ constants are independent. Using the thermodynamic tension, we can write:
\begin{align*}
	t_{ij} &= c_{ijkl} \eta_{kl} + \frac{1}{2}c_{ijklmn}\eta_{kl}\eta_{mn};\\
	&= \left[ c_{ijkl}+\frac{1}{2}c_{ijklmn}\eta_{mn}\right] \eta_{kl};\\
	&= c_{ijkl}^{\text{eff}}(\eta_{mn}) \eta_{kl},
\end{align*}
where $c^{\text{eff}}_{ijkl}$ are the \indexit{effective second order moduli}; they depend on the strain $\eta_{mn}$, and therefore they are non-linear properties.

The strain dependence of the effective second order elastic moduli can become important in certain materials that have a very high elastic anisotropy, such as $\beta$-CuZn (brass) which has an anisotropy of around $A=12$, depending on the exact alloy composition.  Table~\ref{tb:brass} shows results from measurements of the second and third order elastic moduli for a $\beta$-Cu-$20.8$Zn-$12.7$Al (at\%) single crystal; the $\beta$ phase has the primitive CsCl structure and has a very low resistance against shear on $\{110\}$-type planes (this resistance is described by the $C'=(c_{11}-c_{12})/2$ modulus). 

\begin{table}[ht]
\centering\leavevmode
\begin{tabular}{|l|rrrr|}
\hline
Modulus & $293$ K & $253$ K & $213$ K & $183$ K \\
\hline\hline
$c_{11}$ & 116.4 & 116.8 & 117.4 & 117.8 \\
$c_{12}$ & 102.3 & 103.0 & 104.0 & 104.4 \\
$c_{44}$ & 84.4 & 85.9 & 87.3 & 88.4 \\
$C'$        & 7.06 & 6.94 & 6.81 & 6.72 \\
$A$         & 11.97 & 12.45 & 12.82 & 13.15 \\
\hline
$c_{111}$ & -2080 & -1760 & -1740 & -1720\\
$c_{112}$ & -1060 & -790 & -800 & -680 \\
$c_{123}$ & -920 & -680 & -720 & -570\\
$c_{144}$ & -1020 & -790 & -690 & -720\\
$c_{166}$ & -1020 & -790 & -700 & -690\\
$c_{456}$ & -660 & -680 & -640 & -470 \\
\hline
\end{tabular}
\caption{\label{tb:brass}Second and third order elastic moduli (in GPa) as a function of temperature for a single crystal of $\beta$-Cu-$20.8$Zn-$12.7$Al (at\%); the third order moduli have substantial error bars \protect\cite{verlinden1987a}.}
\end{table}

As can be seen from the table, the resistance against $\{110\}$ shear decreases with decreasing temperature; this is unusual, since most materials become stiffer with decreasing temperature.  In addition, the mechanical anisotropy $A$ increases. In order to have a mechanically stable lattice, all the eigenvalues of the $c^e_{IJ}$ matrix must be positive.  The $C'$ modulus is one of those eigenvalues, and it is rather low compared to the other moduli. In addition, the analysis above shows that in the presence of strain, the effective second order moduli must be used. In regions close to lattice defects such as dislocations, strain fields can become appreciable so that the effective moduli can locally become rather different from the original moduli. Thus, it is possible for the lattice to have an effective $C'$ modulus close to zero or negative in regions near lattice defects. When a lattice becomes locally unstable, typically a new crystal structure will be formed locally, because the atoms move towards a more stable configuration. When the size of this transformed region (a nucleus of the new phase) reaches a critical size, it will continue to grow spontaneously.  In this particular material system, the newly formed phase is monoclinic and is known as \indexit{martensite}; the phase transformation, triggered by lattice instabilities, is known as a \indexit{martensitic transformation}; it is diffusionless and is dominated by shear instabilities on the $\{110\}$ planes.

\section{Can material tensor component values be predicted?}\label{sec:atomistic}

So far, we have seen that the components of material property tensors are determined, to some extent, by both thermodynamic rules (intrinsic symmetry) and crystallographic symmetry.  These symmetries impose relations between the tensor components, forcing some of them to vanish, and making others equal to each other. Symmetry does not, however, tell us anything about the magnitude or sign of the components that are allowed to be non-zero; we must use other methods to determine the magnitude of the tensor components.  In many cases, we must use quantum mechanics to determine how big a  certain effect is.  That is clearly beyond the reach of this text.  There are a few situations, however, where we can use a classical physics approach to determine the components.  In this section, we will describe how the elastic moduli of a material can be computed from the atom positions in the unit cell and knowledge of a function known as the \indexit{interatomic interaction potential}.

Consider two identical atoms, positioned at a very large distance from each other.  There is only a negligible interaction between these atoms, so that we may safely say that the interaction energy vanishes, $\varphi(\infty)=0$ (a large distance is represented by the infinity symbol).  When the atoms are brought closer together, at a distance $r<\infty$, they will interact through Coulomb forces, and, in general, this is an attractive interaction which we will represent by a negative energy, i.e., $\varphi(r)<0$, at least for a distance larger than the sum of the radii of the two atoms.  When the atoms come even closer together, their electron clouds will strongly interact, due to the so-called \indexit{Pauli exclusion principle}, which states that no two electrons can occupy the same space and have identical quantum numbers. Therefore, at small distances, the interaction between the two atoms must become repulsive, so that the  energy $\varphi(r)$ increases and rapidly becomes positive.  The function $\varphi(r)$ is the \indexit{interatomic interaction potential} between the two atoms.  In our simple model, it is a pair potential  (only two atoms interact through it), and it does not depend on direction, only on the relative distance $r$ between the two atoms.

If we now consider the interaction energy for a particular crystal structure, consisting of only one type of atom, then we must sum the pair interactions over all pairs of atoms in the crystal.  The energy per unit volume associated with a particular atom at location $\mathbf{r}_i$ is then equal to
\[
	E_i = \frac{1}{2\Omega_0} \sum_{j\ne i} \varphi(\vert\mathbf{r}_j-\mathbf{r}_i\vert),
\]
where $\Omega_0$ is the volume available to each atom.  Since we have a radial potential, independent of direction, we may rewrite this expression as:
\[
	E_i = \frac{1}{2\Omega_0} \sum_{j\ne i} \varphi(r_{ij}).
\]
Next, let us assume that the atoms are located on a cubic face centered lattice, and that this lattice is  deformed by a very small amount, described by the strain tensor $\epsilon_{ij}$.  It can then be shown that the square of the distance between two atoms after distortion, $r^2$, is related to that distance before distortion, $R^2$, by the following relation:\footnote{This relation is only approximately valid.  In principle we should use another strain tensor, the Lagrange strain tensor, to perform this derivation.  For simplicity, we will assume that the approximations made are rather good.}
\begin{equation}
	r^2 = R^2 + R_{i}\epsilon_{ij}R_{j}.\label{eq:rr}
\end{equation}
Just as we did for the definition of a material property, we can write a Taylor expansion for the energy density $E$  in terms of the strain tensor $\epsilon_{ij}$.  This relation is as follows:
\begin{equation}
	E(\epsilon_{ij}) = E(0) +\left.\frac{\partial E}{\partial \epsilon_{ij}}\right\vert_0\epsilon_{ij} +
	\left.\frac{1}{2!}\frac{\partial^2 E}{\partial \epsilon_{ij}\partial\epsilon_{kl}}\right\vert_0\epsilon_{ij}\epsilon_{kl}  + \ldots 
	=E(0) +c_{ij}\epsilon_{ij} + \frac{1}{2}c_{ijkl}\epsilon_{ij}\epsilon_{kl}  + \ldots 
\end{equation}
Since the zero of energy can be arbitrarily selected we can set $E(0)=0$;  also, since the energy must increase with arbitrary deformation for the equilibrium state, we the first derivative of the energy must vanish, $c_{ij}=0$.  Hence, we have:
\begin{equation}
	E(\epsilon_{ij}) = \frac{1}{2}c_{ijkl}\epsilon_{ij}\epsilon_{kl}  + \ldots 
\end{equation}
which, according to Hooke's Law, can be rewritten as
\begin{equation}
	E(\epsilon_{ij}) = \frac{1}{2}\sigma_{ij}\epsilon_{ij}  + \ldots 
\end{equation}

We also have a relation between the energy density and the interatomic potential $\varphi(r)$ which we substitute in the second derivative to obtain:\begin{equation}
	c_{ijkl} = \frac{1}{2\Omega_0}\sum_{n} \frac{\partial^2\varphi(r_n)}{\partial\epsilon_{ij}\partial\epsilon_{kl}}.
\end{equation}
In other words, the elastic moduli are related to the second derivatives of the interatomic potential $\varphi$. Since the derivative of a function with respect to a tensor is somewhat difficult, we apply the chain rule and write:
\[
	\frac{\partial\varphi}{\partial\epsilon_{ij}} = \frac{\partial \varphi}{\partial r^2}\frac{\partial r^2}{\partial \epsilon_{ij}}.
\]
If we write 
\[
	\varphi' \equiv \frac{\partial\varphi}{\partial r^2}
\]
then we also find:
\[
	\frac{\partial\varphi}{\partial\epsilon_{ij}} = \varphi' \frac{\partial r^2}{\partial \epsilon_{ij}}.
\]
The remaining derivative can be computed easily using equation~\ref{eq:rr}
\[
	\frac{\partial r^2}{\partial \epsilon_{ij}} = 2 R_iR_j,
\]
so that 
\[
	\frac{\partial\varphi}{\partial\epsilon_{ij}} = 2\varphi' R_iR_j.
\]
If we apply this again for the second derivative, then we find for the elastic moduli:
\begin{equation}
	c_{ijkl} = \frac{1}{2\Omega_0}\sum 4\varphi'' R_iR_jR_kR_l,
\end{equation}
where the sum goes over all atoms in the crystal.  We know from crystallography that each atom in the fcc structure is equivalent to every other atom, so that we may arbitrarily select one atom as the origin.  If we only allow atoms out to the second nearest neighbor shell, then the number of atoms in first and second nearest neighbor shells and their coordinates are:
\begin{table}[h]
\centering\leavevmode
\begin{tabular}{cccc}
\hline
Shell & \# atoms & $R_j$ & $\vert \mathbf{R}\vert$ \\
\hline
\hline
1 & 12 & $\frac{a}{2}(\pm 1,\pm 1,0)$ & $a\frac{\sqrt{2}}{2}$ \\ 
2 & 6 & $\frac{a}{2}(\pm 1, 0, 0)$ & $a$ \\ 
\hline
\end{tabular}
\end{table}
Since the atomic volume is equal to $\Omega_0 = a^3/4$, we can now write explicit expressions for the second order elastic moduli of a cubic fcc unit cell:
\begin{align}
	c_{1111} &= \frac{8}{a^3} \sum_{j=1}^2 \varphi''_{j}x_j^4  = 4a\varphi''_1+a\varphi''_2;\\
	c_{1122} &= \frac{8}{a^3} \sum_{j=1}^2 \varphi''_{j}x_j^2y_j^2  = 2a\varphi''_1;\\
	c_{2323} &= \frac{8}{a^3} \sum_{j=1}^2 \varphi''_{j}x_j^2y_j^2  = 2a\varphi''_1;
\end{align}
The second order elastic moduli for the fcc unit cell can thus be written as linear combinations of the second order derivatives of the interatomic potential, evaluated at the various nearest neighbor shell distances.  For our particularly simple model of the potential $\varphi$, we find that $c_{1122} = c_{2323}$, which is not necessarily true, as we have seen in Table~\ref{tb:moduli} on page~\pageref{tb:moduli}.  We must therefore use a more complicated potential to allow for $c_{1122}$ to be different from $c_{2323}$; the general procedure, however, remains the same.  For other material property tensor components, it is almost always possible to formulate the prediction of the components as an application of quantum mechanics.
